Repository: Raphael-Boichot/Accelerated-exploration-of-multinary-systems

# Accelerated exploration of multinary systems using high-throughput experiments and machine learning

Repository of codes for experiments scheduling and machine learning modeling of experimental data. 
More details are given in README of each modules and in Documentation. The dataset used is stored in a separate dedicated cloud storage fitted for big data and can be consulted and downloaded from [here](https://zenodo.org/record/6104937#.YhOpROjMLct).

## Contents

### Experiments Planification

This Matlab GUI interface allows to prepare the experimental work. It gives a set of 1D linear gradients or 2D planar gradients for 3 to 7 element systems. It can minimize the total number of samples or the experiments price.  

__Requirements__: Matlab2019 or more

### PyTerK 

These Python modules and notebooks perform iterative k-fold crossvalidation for Scikit-learn or Keras models, on any datasets, with parallelization of works. Settings are written in yml files, trainings are performed in "run" notebooks and results are visualized in "report" notebooks.  

__Requirements__:
* Install following libraries, via pip or conda
	* tensorflow - keras
	* pandas 
	* scikit-learn
* Create environment variables:
	* path to folder that contains the datasets DATASETS_DIR : $ path/to/datasets/
	* path to folder that will contain the training results : RUN_DIR : $ path/to/run/

### Multiple Regression

These Python modules and notebooks perform iterative k-fold crossvalidation for statsmodel multilinear regression, on any datasets. Training and report are performed in one notebook.

# Main
The file main coded in matlab allows to predict value of Young modulus, Hardness, and to determine if the phase is crystalline or amorphous.

### Path

The first step is to change the path in main.m

### Choice of the data for the train 

There are different set of data. These data are located in the section "input". 
The dataset used can be chosen my modifying the variable "Data" in main.m.
To use other datasets than those provided, columns must be named Zr_at, Nb_at, Mo_at, Ti_at, Cr_at, E_GPa, H_GPa, CI and XRD in order to work.
To plot predicted values based on compo_E_wo_outlier and compo_H_wo_outlier, trainings must be carried out for both before file before being able to plot the predictions.

### Training of the neural Network 

The number of training for each neuralnetwork can be chosen by modifying the variable "nbentrainement".
The four matrices containing the neuralnetworks' weights are saved in the folder "best_net". Their names can be modified in main.m.

### Display of the RMSE

The function RMSE_trace displays the RMSE of all training iteration for the four neuralnetworks.

### Experimental vs AI comparison

- [ ] Choose the name of the spreadsheet where the values predicted by the neural network for the experimental compositions will be saved by modifying the variable "Filename" in main.m.
- [ ] Then the function prediction_exp predicts the value.
- [ ] The function comparaison_exp_IA displays the predicted values as a function of the experimental values.

### Preparation for the values prediction 

- [ ] Choose the percentage. This is the percentage variation in compositions. For example, if the percentage is 5%, Zr values will vary by step of 5% as well as the other elements. 
- [ ] The function connectionprediction generates a matrix containing all the compositions possibilities with the percentage chosen. It also generates the connexion matrix which calculates the number of neighbours of each value, it is then use to achieve Delaunay triangulation.
- [ ] The function "prediction" determines the predicted values using the neural network weights stored in the matrices before. The predicted values are stored in a file named after "Filename".
- [ ] The function "detlaH" determines the ductility index and adds a column to the file containing the predicted values

### The different display 
- [ ] Experimental values 
- [ ] Hardness, Young modulus are plotted as a gradient of color. The size of the dots can be modified using the variable "point_size".
- [ ] Pareto front. The tolerance can be modified to consider more or less values as transition values.
- [ ] Amorphous and crystalline phases plot.

# Here is a summary of the various sections

## RMSE

In this section, all the RMSE of the differents neural network are saved. 
The goal is to display the RMSE and hope the distribution following a normal distribution. 
To display the RMSE, use the function "RMSE_trace" in the section "function".

## BEST_NET

In this section, it is save in format .mat all the parameters of one neuralnetwork. With this file, it's possible to predict the value for different composition, for example for the Hardness.

### data_averaged
This spreadsheet contains the avergae values of the 4 parameters for each composition

### Raw_data
The difference with "data_averaged" is that there is the fifth values of the fifth mesures for each composition.

File: matlab/input/Compo_E_wo_outlier.csv (part 1 of 6)
,Indent,Zr_at,Nb_at,Mo_at,Ti_at,Cr_at,Zr_m,Nb_m,Mo_m,Ti_m,Cr_m,E_GPa
data_1,grad6-CrMo measure 1 indent 1,0.0,4.08,35.93,4.46,55.52,0.0,5.47,49.77,3.08,41.67,322.8381248812631
data_2,grad6-CrMo measure 1 indent 2,0.0,4.08,35.93,4.46,55.52,0.0,5.47,49.77,3.08,41.67,308.3771255415674
data_3,grad6-CrMo measure 1 indent 3,0.0,4.08,35.93,4.46,55.52,0.0,5.47,49.77,3.08,41.67,301.9749290618739
data_4,grad6-CrMo measure 1 indent 4,0.0,4.08,35.93,4.46,55.52,0.0,5.47,49.77,3.08,41.67,317.0428857549632
data_5,grad6-CrMo measure 1 indent 5,0.0,4.08,35.93,4.46,55.52,0.0,5.47,49.77,3.08,41.67,343.0709747090944
data_6,grad6-CrMo measure 2 indent 1,0.0,4.71,35.14,5.19,54.96,0.0,6.32,48.76,3.6,41.32,294.49420991348205
data_7,grad6-CrMo measure 2 indent 2,0.0,4.71,35.14,5.19,54.96,0.0,6.32,48.76,3.6,41.32,304.9250499645848
data_8,grad6-CrMo measure 2 indent 3,0.0,4.71,35.14,5.19,54.96,0.0,6.32,48.76,3.6,41.32,315.6686791558625
data_9,grad6-CrMo measure 2 indent 4,0.0,4.71,35.14,5.19,54.96,0.0,6.32,48.76,3.6,41.32,300.19335129644173
data_10,grad6-CrMo measure 2 indent 5,0.0,4.71,35.14,5.19,54.96,0.0,6.32,48.76,3.6,41.32,323.4791153019688
data_11,grad6-CrMo measure 3 indent 1,0.0,5.36,34.46,6.17,54.01,0.0,7.21,47.86,4.28,40.65,320.30962763430324
data_12,grad6-CrMo measure 3 indent 2,0.0,5.36,34.46,6.17,54.01,0.0,7.21,47.86,4.28,40.65,301.3199140183428
data_13,grad6-CrMo measure 3 indent 3,0.0,5.36,34.46,6.17,54.01,0.0,7.21,47.86,4.28,40.65,323.6914026093576
data_14,grad6-CrMo measure 3 indent 4,0.0,5.36,34.46,6.17,54.01,0.0,7.21,47.86,4.28,40.65,294.220015579636
data_16,grad6-CrMo measure 4 indent 1,0.0,6.14,33.88,7.11,52.86,0.0,8.26,47.04,4.93,39.77,299.458697689777
data_17,grad6-CrMo measure 4 indent 2,0.0,6.14,33.88,7.11,52.86,0.0,8.26,47.04,4.93,39.77,296.13144112563407
data_18,grad6-CrMo measure 4 indent 3,0.0,6.14,33.88,7.11,52.86,0.0,8.26,47.04,4.93,39.77,282.9808871605783
data_19,grad6-CrMo measure 4 indent 4,0.0,6.14,33.88,7.11,52.86,0.0,8.26,47.04,4.93,39.77,309.40889283944006
data_20,grad6-CrMo measure 4 indent 5,0.0,6.14,33.88,7.11,52.86,0.0,8.26,47.04,4.93,39.77,284.1800698057444
data_21,grad6-CrMo measure 5 indent 1,0.0,7.02,33.36,8.01,51.61,0.0,9.43,46.25,5.55,38.78,292.53331704596985
data_22,grad6-CrMo measure 5 indent 2,0.0,7.02,33.36,8.01,51.61,0.0,9.43,46.25,5.55,38.78,285.8548949062716
data_23,grad6-CrMo measure 5 indent 3,0.0,7.02,33.36,8.01,51.61,0.0,9.43,46.25,5.55,38.78,299.7104403311015
data_24,grad6-CrMo measure 5 indent 4,0.0,7.02,33.36,8.01,51.61,0.0,9.43,46.25,5.55,38.78,298.9528402691394
data_25,grad6-CrMo measure 5 indent 5,0.0,7.02,33.36,8.01,51.61,0.0,9.43,46.25,5.55,38.78,277.04794448459165
data_26,grad6-CrMo measure 6 indent 1,0.0,7.93,32.74,9.19,50.14,0.0,10.63,45.36,6.36,37.65,251.0830328577147
data_27,grad6-CrMo measure 6 indent 2,0.0,7.93,32.74,9.19,50.14,0.0,10.63,45.36,6.36,37.65,247.48639212755413
data_28,grad6-CrMo measure 6 indent 3,0.0,7.93,32.74,9.19,50.14,0.0,10.63,45.36,6.36,37.65,242.4406991307252
data_29,grad6-CrMo measure 6 indent 4,0.0,7.93,32.74,9.19,50.14,0.0,10.63,45.36,6.36,37.65,250.3609183661029
data_30,grad6-CrMo measure 6 indent 5,0.0,7.93,32.74,9.19,50.14,0.0,10.63,45.36,6.36,37.65,233.51009680733475
data_32,grad6-CrMo measure 7 indent 2,0.0,8.97,32.51,10.46,48.06,0.0,11.99,44.86,7.21,35.94,246.83644366206
data_33,grad6-CrMo measure 7 indent 3,0.0,8.97,32.51,10.46,48.06,0.0,11.99,44.86,7.21,35.94,240.96288233013092
data_34,grad6-CrMo measure 7 indent 4,0.0,8.97,32.51,10.46,48.06,0.0,11.99,44.86,7.21,35.94,222.21946301586928
data_35,grad6-CrMo measure 7 indent 5,0.0,8.97,32.51,10.46,48.06,0.0,11.99,44.86,7.21,35.94,222.8385250189855
data_36,grad6-CrMo measure 8 indent 1,0.0,10.26,31.86,11.88,46.0,0.0,13.67,43.85,8.16,34.32,263.6461656840356
data_37,grad6-CrMo measure 8 indent 2,0.0,10.26,31.86,11.88,46.0,0.0,13.67,43.85,8.16,34.32,271.8035259716412
data_38,grad6-CrMo measure 8 indent 3,0.0,10.26,31.86,11.88,46.0,0.0,13.67,43.85,8.16,34.32,259.0340928584196
data_39,grad6-CrMo measure 8 indent 4,0.0,10.26,31.86,11.88,46.0,0.0,13.67,43.85,8.16,34.32,261.9835955449442
data_40,grad6-CrMo measure 8 indent 5,0.0,10.26,31.86,11.88,46.0,0.0,13.67,43.85,8.16,34.32,257.59619091837607
data_41,grad6-CrMo measure 9 indent 1,0.0,11.73,31.38,13.13,43.76,0.0,15.56,42.98,8.98,32.48,258.8689677732986
data_42,grad6-CrMo measure 9 indent 2,0.0,11.73,31.38,13.13,43.76,0.0,15.56,42.98,8.98,32.48,269.8021854687652
data_43,grad6-CrMo measure 9 indent 3,0.0,11.73,31.38,13.13,43.76,0.0,15.56,42.98,8.98,32.48,262.86146677649975
data_44,grad6-CrMo measure 9 indent 4,0.0,11.73,31.38,13.13,43.76,0.0,15.56,42.98,8.98,32.48,280.59915002475407
data_45,grad6-CrMo measure 9 indent 5,0.0,11.73,31.38,13.13,43.76,0.0,15.56,42.98,8.98,32.48,268.84994103211363
data_46,grad6-CrMo measure 10 indent 1,0.0,13.28,30.75,15.04,40.93,0.0,17.54,41.95,10.24,30.26,265.9998428181546
data_48,grad6-CrMo measure 10 indent 3,0.0,13.28,30.75,15.04,40.93,0.0,17.54,41.95,10.24,30.26,260.5639790287878
data_49,grad6-CrMo measure 10 indent 4,0.0,13.28,30.75,15.04,40.93,0.0,17.54,41.95,10.24,30.26,263.22032293322184
data_50,grad6-CrMo measure 10 indent 5,0.0,13.28,30.75,15.04,40.93,0.0,17.54,41.95,10.24,30.26,259.6487753771353
data_51,grad6-CrMo measure 11 indent 1,0.0,14.36,30.39,16.41,38.84,0.0,18.91,41.33,11.14,28.62,263.2405332597553
data_52,grad6-CrMo measure 11 indent 2,0.0,14.36,30.39,16.41,38.84,0.0,18.91,41.33,11.14,28.62,255.35622876746342
data_53,grad6-CrMo measure 11 indent 3,0.0,14.36,30.39,16.41,38.84,0.0,18.91,41.33,11.14,28.62,268.6042221143048
data_54,grad6-CrMo measure 11 indent 4,0.0,14.36,30.39,16.41,38.84,0.0,18.91,41.33,11.14,28.62,258.59374684484953
data_56,grad6-NbTi measure 1 indent 1,0.0,15.41,29.83,17.64,37.12,0.0,20.25,40.49,11.96,27.31,274.28907564984263
data_57,grad6-NbTi measure 1 indent 2,0.0,15.41,29.83,17.64,37.12,0.0,20.25,40.49,11.96,27.31,250.33517040251667
data_58,grad6-NbTi measure 1 indent 3,0.0,15.41,29.83,17.64,37.12,0.0,20.25,40.49,11.96,27.31,270.86392791595205
data_59,grad6-NbTi measure 1 indent 4,0.0,15.41,29.83,17.64,37.12,0.0,20.25,40.49,11.96,27.31,265.8310672791903
data_60,grad6-NbTi measure 1 indent 5,0.0,15.41,29.83,17.64,37.12,0.0,20.25,40.49,11.96,27.31,262.9209941582393
data_61,grad6-NbTi measure 2 indent 1,0.0,17.5,29.13,19.97,33.4,0.0,22.86,39.28,13.45,24.41,246.17827931411315
data_62,grad6-NbTi measure 2 indent 2,0.0,17.5,29.13,19.97,33.4,0.0,22.86,39.28,13.45,24.41,260.36792041016747
data_63,grad6-NbTi measure 2 indent 3,0.0,17.5,29.13,19.97,33.4,0.0,22.86,39.28,13.45,24.41,242.92143642658584
data_64,grad6-NbTi measure 2 indent 4,0.0,17.5,29.13,19.97,33.4,0.0,22.86,39.28,13.45,24.41,249.58775052428763
data_65,grad6-NbTi measure 2 indent 5,0.0,17.5,29.13,19.97,33.4,0.0,22.86,39.28,13.45,24.41,254.45587723502774
data_66,grad6-NbTi measure 3 indent 1,0.0,19.64,28.09,22.41,29.86,0.0,25.54,37.71,15.02,21.73,243.1359783329578
data_67,grad6-NbTi measure 3 indent 2,0.0,19.64,28.09,22.41,29.86,0.0,25.54,37.71,15.02,21.73,239.106145319158
data_68,grad6-NbTi measure 3 indent 3,0.0,19.64,28.09,22.41,29.86,0.0,25.54,37.71,15.02,21.73,255.0973286544753
data_69,grad6-NbTi measure 3 indent 4,0.0,19.64,28.09,22.41,29.86,0.0,25.54,37.71,15.02,21.73,231.32733567398694
data_70,grad6-NbTi measure 3 indent 5,0.0,19.64,28.09,22.41,29.86,0.0,25.54,37.71,15.02,21.73,234.70024159899273
data_71,grad6-NbTi measure 4 indent 1,0.0,21.94,26.92,25.18,25.96,0.0,28.4,35.98,16.81,18.81,228.0803867976303
data_72,grad6-NbTi measure 4 indent 2,0.0,21.94,26.92,25.18,25.96,0.0,28.4,35.98,16.81,18.81,231.92852872453736
data_73,grad6-NbTi measure 4 indent 3,0.0,21.94,26.92,25.18,25.96,0.0,28.4,35.98,16.81,18.81,235.34645561040836
data_74,grad6-NbTi measure 4 indent 4,0.0,21.94,26.92,25.18,25.96,0.0,28.4,35.98,16.81,18.81,225.20700254087902
data_76,grad6-NbTi measure 5 indent 1,0.0,24.24,25.63,27.39,22.74,0.0,31.25,34.13,18.21,16.41,220.80176775241398
data_77,grad6-NbTi measure 5 indent 2,0.0,24.24,25.63,27.39,22.74,0.0,31.25,34.13,18.21,16.41,205.1845694865182
data_78,grad6-NbTi measure 5 indent 3,0.0,24.24,25.63,27.39,22.74,0.0,31.25,34.13,18.21,16.41,213.87523687060138
data_79,grad6-NbTi measure 5 indent 4,0.0,24.24,25.63,27.39,22.74,0.0,31.25,34.13,18.21,16.41,217.93818866546837
data_80,grad6-NbTi measure 5 indent 5,0.0,24.24,25.63,27.39,22.74,0.0,31.25,34.13,18.21,16.41,206.93575278080448
data_81,grad6-NbTi measure 6 indent 1,0.0,26.38,24.03,30.16,19.43,0.0,33.98,31.97,20.04,14.01,220.7862875181521
data_82,grad6-NbTi measure 6 indent 2,0.0,26.38,24.03,30.16,19.43,0.0,33.98,31.97,20.04,14.01,206.74650153400012
data_83,grad6-NbTi measure 6 indent 3,0.0,26.38,24.03,30.16,19.43,0.0,33.98,31.97,20.04,14.01,199.2649427507511
data_84,grad6-NbTi measure 6 indent 4,0.0,26.38,24.03,30.16,19.43,0.0,33.98,31.97,20.04,14.01,204.94175511929558
data_85,grad6-NbTi measure 6 indent 5,0.0,26.38,24.03,30.16,19.43,0.0,33.98,31.97,20.04,14.01,210.47966910034253
data_86,grad6-NbTi measure 7 indent 1,0.0,29.01,22.23,32.53,16.22,0.0,37.28,29.5,21.55,11.67,181.95731839960177
data_87,grad6-NbTi measure 7 indent 2,0.0,29.01,22.23,32.53,16.22,0.0,37.28,29.5,21.55,11.67,175.5336177464557
data_88,grad6-NbTi measure 7 indent 3,0.0,29.01,22.23,32.53,16.22,0.0,37.28,29.5,21.55,11.67,185.78820944550455
data_89,grad6-NbTi measure 7 indent 4,0.0,29.01,22.23,32.53,16.22,0.0,37.28,29.5,21.55,11.67,184.39329359391525
data_90,grad6-NbTi measure 7 indent 5,0.0,29.01,22.23,32.53,16.22,0.0,37.28,29.5,21.55,11.67,186.19751686325668
data_91,grad6-NbTi measure 8 indent 1,0.0,31.38,20.3,35.04,13.28,0.0,40.31,26.93,23.21,9.55,190.8333573830164
data_92,grad6-NbTi measure 8 indent 2,0.0,31.38,20.3,35.04,13.28,0.0,40.31,26.93,23.21,9.55,184.54548156297952
data_93,grad6-NbTi measure 8 indent 3,0.0,31.38,20.3,35.04,13.28,0.0,40.31,26.93,23.21,9.55,177.2047230346282
data_94,grad6-NbTi measure 8 indent 4,0.0,31.38,20.3,35.04,13.28,0.0,40.31,26.93,23.21,9.55,173.03575153195789
data_95,grad6-NbTi measure 8 indent 5,0.0,31.38,20.3,35.04,13.28,0.0,40.31,26.93,23.21,9.55,179.2307196093531
data_96,grad6-NbTi measure 9 indent 1,0.0,33.34,17.96,37.48,11.23,0.0,43.02,23.94,24.93,8.11,164.09542566093566
data_97,grad6-NbTi measure 9 indent 2,0.0,33.34,17.96,37.48,11.23,0.0,43.02,23.94,24.93,8.11,166.2427540941897
data_98,grad6-NbTi measure 9 indent 3,0.0,33.34,17.96,37.48,11.23,0.0,43.02,23.94,24.93,8.11,160.87454076137976
data_99,grad6-NbTi measure 9 indent 4,0.0,33.34,17.96,37.48,11.23,0.0,43.02,23.94,24.93,8.11,155.541787218642
data_100,grad6-NbTi measure 9 indent 5,0.0,33.34,17.96,37.48,11.23,0.0,43.02,23.94,24.93,8.11,165.56238766745582
data_102,grad6-NbTi measure 10 indent 2,0.0,34.66,15.46,40.05,9.82,0.0,45.15,20.8,26.9,7.16,140.20074036205554
data_104,grad6-NbTi measure 10 indent 4,0.0,34.66,15.46,40.05,9.82,0.0,45.15,20.8,26.9,7.16,139.6528680073306
data_105,grad6-NbTi measure 10 indent 5,0.0,34.66,15.46,40.05,9.82,0.0,45.15,20.8,26.9,7.16,139.48417673674712
data_106,grad6-NbTi measure 11 indent 1,0.0,36.24,13.11,42.22,8.44,0.0,47.52,17.75,28.54,6.2,107.21332438632476
data_107,grad6-NbTi measure 11 indent 2,0.0,36.24,13.11,42.22,8.44,0.0,47.52,17.75,28.54,6.2,107.63981675619684
data_108,grad6-NbTi measure 11 indent 3,0.0,36.24,13.11,42.22,8.44,0.0,47.52,17.75,28.54,6.2,108.0256994017636
data_109,grad6-NbTi measure 11 indent 4,0.0,36.24,13.11,42.22,8.44,0.0,47.52,17.75,28.54,6.2,108.72860567305986
data_112,grad6-NbTi measure 12 indent 2,0.0,38.32,12.46,42.2,7.02,0.0,49.85,16.74,28.3,5.11,84.53208664126467
data_113,grad6-NbTi measure 12 indent 3,0.0,38.32,12.46,42.2,7.02,0.0,49.85,16.74,28.3,5.11,82.86402165212853
data_114,grad6-NbTi measure 12 indent 4,0.0,38.32,12.46,42.2,7.02,0.0,49.85,16.74,28.3,5.11,84.70172521212362
data_115,grad6-NbTi measure 12 indent 5,0.0,38.32,12.46,42.2,7.02,0.0,49.85,16.74,28.3,5.11,83.16144361249506
data_116,grad7-CrMo measure 1 indent 1,3.72,3.8,35.75,0.0,56.73,4.8,4.99,48.5,0.0,41.71,284.2565681728168
data_117,grad7-CrMo measure 1 indent 2,3.72,3.8,35.75,0.0,56.73,4.8,4.99,48.5,0.0,41.71,294.47503252910514
data_118,grad7-CrMo measure 1 indent 3,3.72,3.8,35.75,0.0,56.73,4.8,4.99,48.5,0.0,41.71,303.6020574748461
data_119,grad7-CrMo measure 1 indent 4,3.72,3.8,35.75,0.0,56.73,4.8,4.99,48.5,0.0,41.71,293.45859140650543
data_120,grad7-CrMo measure 1 indent 5,3.72,3.8,35.75,0.0,56.73,4.8,4.99,48.5,0.0,41.71,282.5758831726969
data_121,grad7-CrMo measure 2 indent 1,4.25,4.16,35.09,0.0,56.5,5.48,5.46,47.57,0.0,41.5,293.16105316397
data_122,grad7-CrMo measure 2 indent 2,4.25,4.16,35.09,0.0,56.5,5.48,5.46,47.57,0.0,41.5,299.27270385696073
data_123,grad7-CrMo measure 2 indent 3,4.25,4.16,35.09,0.0,56.5,5.48,5.46,47.57,0.0,41.5,289.8304960394398
data_124,grad7-CrMo measure 2 indent 4,4.25,4.16,35.09,0.0,56.5,5.48,5.46,47.57,0.0,41.5,279.9787826683767
data_125,grad7-CrMo measure 2 indent 5,4.25,4.16,35.09,0.0,56.5,5.48,5.46,47.57,0.0,41.5,298.45532498584555
data_126,grad7-CrMo measure 3 indent 1,4.79,4.94,34.56,0.0,55.7,6.15,6.46,46.65,0.0,40.75,275.53979858870474
data_127,grad7-CrMo measure 3 indent 2,4.79,4.94,34.56,0.0,55.7,6.15,6.46,46.65,0.0,40.75,295.57076500156535
data_128,grad7-CrMo measure 3 indent 3,4.79,4.94,34.56,0.0,55.7,6.15,6.46,46.65,0.0,40.75,278.528937069468
data_129,grad7-CrMo measure 3 indent 4,4.79,4.94,34.56,0.0,55.7,6.15,6.46,46.65,0.0,40.75,280.0304777665238
data_130,grad7-CrMo measure 3 indent 5,4.79,4.94,34.56,0.0,55.7,6.15,6.46,46.65,0.0,40.75,263.35239634413165
data_131,grad7-CrMo measure 4 indent 1,5.38,5.73,34.0,0.0,54.88,6.88,7.46,45.69,0.0,39.97,272.4396505965293
data_132,grad7-CrMo measure 4 indent 2,5.38,5.73,34.0,0.0,54.88,6.88,7.46,45.69,0.0,39.97,278.5237771218639
data_133,grad7-CrMo measure 4 indent 3,5.38,5.73,34.0,0.0,54.88,6.88,7.46,45.69,0.0,39.97,284.28793478728454
data_134,grad7-CrMo measure 4 indent 4,5.38,5.73,34.0,0.0,54.88,6.88,7.46,45.69,0.0,39.97,270.6199310270875
data_135,grad7-CrMo measure 4 indent 5,5.38,5.73,34.0,0.0,54.88,6.88,7.46,45.69,0.0,39.97,278.8382803379239
data_136,grad7-CrMo measure 5 indent 1,6.03,6.55,33.47,0.0,53.95,7.66,8.48,44.76,0.0,39.1,285.4080431018568
data_137,grad7-CrMo measure 5 indent 2,6.03,6.55,33.47,0.0,53.95,7.66,8.48,44.76,0.0,39.1,285.95128482598574
data_138,grad7-CrMo measure 5 indent 3,6.03,6.55,33.47,0.0,53.95,7.66,8.48,44.76,0.0,39.1,286.5992216374789
data_139,grad7-CrMo measure 5 indent 4,6.03,6.55,33.47,0.0,53.95,7.66,8.48,44.76,0.0,39.1,282.3334438901435
data_140,grad7-CrMo measure 5 indent 5,6.03,6.55,33.47,0.0,53.95,7.66,8.48,44.76,0.0,39.1,291.97564126110746
data_141,grad7-CrMo measure 6 indent 1,6.65,7.5,32.98,0.0,52.88,8.4,9.65,43.85,0.0,38.1,273.40658821240754
data_142,grad7-CrMo measure 6 indent 2,6.65,7.5,32.98,0.0,52.88,8.4,9.65,43.85,0.0,38.1,272.1768680902461
data_144,grad7-CrMo measure 6 indent 4,6.65,7.5,32.98,0.0,52.88,8.4,9.65,43.85,0.0,38.1,288.34342462032185
data_145,grad7-CrMo measure 6 indent 5,6.65,7.5,32.98,0.0,52.88,8.4,9.65,43.85,0.0,38.1,279.5579974715421
data_146,grad7-CrMo measure 7 indent 1,7.45,8.58,32.37,0.0,51.6,9.35,10.97,42.74,0.0,36.93,269.37771960302405
data_147,grad7-CrMo measure 7 indent 2,7.45,8.58,32.37,0.0,51.6,9.35,10.97,42.74,0.0,36.93,270.6565775622626
data_148,grad7-CrMo measure 7 indent 3,7.45,8.58,32.37,0.0,51.6,9.35,10.97,42.74,0.0,36.93,274.2425997056031
data_149,grad7-CrMo measure 7 indent 4,7.45,8.58,32.37,0.0,51.6,9.35,10.97,42.74,0.0,36.93,269.00209908187
data_150,grad7-CrMo measure 7 indent 5,7.45,8.58,32.37,0.0,51.6,9.35,10.97,42.74,0.0,36.93,261.6216907390744
data_151,grad7-CrMo measure 8 indent 1,8.28,9.73,31.73,0.0,50.26,10.32,12.35,41.61,0.0,35.72,275.0988745271313
data_152,grad7-CrMo measure 8 indent 2,8.28,9.73,31.73,0.0,50.26,10.32,12.35,41.61,0.0,35.72,261.4180152203671
data_153,grad7-CrMo measure 8 indent 3,8.28,9.73,31.73,0.0,50.26,10.32,12.35,41.61,0.0,35.72,255.6110879292085
data_154,grad7-CrMo measure 8 indent 4,8.28,9.73,31.73,0.0,50.26,10.32,12.35,41.61,0.0,35.72,259.555550141416
data_155,grad7-CrMo measure 8 indent 5,8.28,9.73,31.73,0.0,50.26,10.32,12.35,41.61,0.0,35.72,272.9651849536858
data_156,grad7-CrMo measure 9 indent 1,9.25,11.05,31.44,0.0,48.26,11.4,13.89,40.78,0.0,33.93,252.91214948363663
data_157,grad7-CrMo measure 9 indent 2,9.25,11.05,31.44,0.0,48.26,11.4,13.89,40.78,0.0,33.93,259.43864822095696
data_158,grad7-CrMo measure 9 indent 3,9.25,11.05,31.44,0.0,48.26,11.4,13.89,40.78,0.0,33.93,263.76770790923183
data_159,grad7-CrMo measure 9 indent 4,9.25,11.05,31.44,0.0,48.26,11.4,13.89,40.78,0.0,33.93,261.60356294603116
data_160,grad7-CrMo measure 9 indent 5,9.25,11.05,31.44,0.0,48.26,11.4,13.89,40.78,0.0,33.93,247.86095582078096
data_161,grad7-CrMo measure 10 indent 1,10.52,12.55,30.72,0.0,46.21,12.83,15.59,39.43,0.0,32.14,182.23471045382828
data_162,grad7-CrMo measure 10 indent 2,10.52,12.55,30.72,0.0,46.21,12.83,15.59,39.43,0.0,32.14,186.65323571792712
data_163,grad7-CrMo measure 10 indent 3,10.52,12.55,30.72,0.0,46.21,12.83,15.59,39.43,0.0,32.14,178.23757138380196
data_164,grad7-CrMo measure 10 indent 4,10.52,12.55,30.72,0.0,46.21,12.83,15.59,39.43,0.0,32.14,184.88500230094888
data_165,grad7-CrMo measure 10 indent 5,10.52,12.55,30.72,0.0,46.21,12.83,15.59,39.43,0.0,32.14,185.49710641552363
data_166,grad7-CrMo measure 11 indent 1,11.78,14.33,29.88,0.0,44.0,14.22,17.61,37.92,0.0,30.26,191.25296902041782
data_167,grad7-CrMo measure 11 indent 2,11.78,14.33,29.88,0.0,44.0,14.22,17.61,37.92,0.0,30.26,182.64205629135398
data_168,grad7-CrMo measure 11 indent 3,11.78,14.33,29.88,0.0,44.0,14.22,17.61,37.92,0.0,30.26,188.6543591453858
data_169,grad7-CrMo measure 11 indent 4,11.78,14.33,29.88,0.0,44.0,14.22,17.61,37.92,0.0,30.26,181.81681095443747
data_170,grad7-CrMo measure 11 indent 5,11.78,14.33,29.88,0.0,44.0,14.22,17.61,37.92,0.0,30.26,181.8031563311449
data_171,grad7-CrMo measure 12 indent 1,13.18,16.0,29.25,0.0,41.57,15.7,19.42,36.65,0.0,28.23,183.08136298774048
data_172,grad7-CrMo measure 12 indent 2,13.18,16.0,29.25,0.0,41.57,15.7,19.42,36.65,0.0,28.23,179.2004597527501
data_173,grad7-CrMo measure 12 indent 3,13.18,16.0,29.25,0.0,41.57,15.7,19.42,36.65,0.0,28.23,172.38747346454852
data_174,grad7-CrMo measure 12 indent 4,13.18,16.0,29.25,0.0,41.57,15.7,19.42,36.65,0.0,28.23,185.33070862934304
data_175,grad7-CrMo measure 12 indent 5,13.18,16.0,29.25,0.0,41.57,15.7,19.42,36.65,0.0,28.23,186.21542074971097
data_176,grad7-NbZr measure 1 indent 1,14.09,17.13,28.79,0.0,39.99,16.65,20.62,35.79,0.0,26.94,185.24707737337172
data_177,grad7-NbZr measure 1 indent 2,14.09,17.13,28.79,0.0,39.99,16.65,20.62,35.79,0.0,26.94,174.2910704491412
data_178,grad7-NbZr measure 1 indent 3,14.09,17.13,28.79,0.0,39.99,16.65,20.62,35.79,0.0,26.94,184.14933884449846
data_179,grad7-NbZr measure 1 indent 4,14.09,17.13,28.79,0.0,39.99,16.65,20.62,35.79,0.0,26.94,177.32094245638487
data_180,grad7-NbZr measure 1 indent 5,14.09,17.13,28.79,0.0,39.99,16.65,20.62,35.79,0.0,26.94,175.7128731773637
data_181,grad7-NbZr measure 2 indent 1,15.7,18.94,27.77,0.0,37.6,18.33,22.52,34.12,0.0,25.03,171.40892143025653
data_182,grad7-NbZr measure 2 indent 2,15.7,18.94,27.77,0.0,37.6,18.33,22.52,34.12,0.0,25.03,177.0887423600008
data_183,grad7-NbZr measure 2 indent 3,15.7,18.94,27.77,0.0,37.6,18.33,22.52,34.12,0.0,25.03,169.9625447258721
data_184,grad7-NbZr measure 2 indent 4,15.7,18.94,27.77,0.0,37.6,18.33,22.52,34.12,0.0,25.03,174.50482763951544
data_185,grad7-NbZr measure 2 indent 5,15.7,18.94,27.77,0.0,37.6,18.33,22.52,34.12,0.0,25.03,162.53880170827262
data_186,grad7-NbZr measure 3 indent 1,18.86,23.36,25.53,0.0,32.25,21.46,27.07,30.56,0.0,20.92,160.09828446191568
data_188,grad7-NbZr measure 3 indent 3,18.86,23.36,25.53,0.0,32.25,21.46,27.07,30.56,0.0,20.92,161.70735106110297
data_189,grad7-NbZr measure 3 indent 4,18.86,23.36,25.53,0.0,32.25,21.46,27.07,30.56,0.0,20.92,159.73192956410963
data_190,grad7-NbZr measure 3 indent 5,18.86,23.36,25.53,0.0,32.25,21.46,27.07,30.56,0.0,20.92,159.1335695327123
data_191,grad7-NbZr measure 4 indent 1,20.48,25.74,24.2,0.0,29.58,23.0,29.46,28.6,0.0,18.94,164.0278851048426
data_192,grad7-NbZr measure 4 indent 2,20.48,25.74,24.2,0.0,29.58,23.0,29.46,28.6,0.0,18.94,158.52383036157843
data_193,grad7-NbZr measure 4 indent 3,20.48,25.74,24.2,0.0,29.58,23.0,29.46,28.6,0.0,18.94,155.98658439771395
data_194,grad7-NbZr measure 4 indent 4,20.48,25.74,24.2,0.0,29.58,23.0,29.46,28.6,0.0,18.94,155.5146033090394
data_195,grad7-NbZr measure 4 indent 5,20.48,25.74,24.2,0.0,29.58,23.0,29.46,28.6,0.0,18.94,159.22346456313647
data_196,grad7-NbZr measure 5 indent 1,22.21,27.93,22.79,0.0,27.08,24.66,31.58,26.61,0.0,17.14,155.54847543567317
data_197,grad7-NbZr measure 5 indent 2,22.21,27.93,22.79,0.0,27.08,24.66,31.58,26.61,0.0,17.14,147.91320102947694
data_198,grad7-NbZr measure 5 indent 3,22.21,27.93,22.79,0.0,27.08,24.66,31.58,26.61,0.0,17.14,148.2976366002739
data_199,grad7-NbZr measure 5 indent 4,22.21,27.93,22.79,0.0,27.08,24.66,31.58,26.61,0.0,17.14,152.04458770774716
data_200,grad7-NbZr measure 5 indent 5,22.21,27.93,22.79,0.0,27.08,24.66,31.58,26.61,0.0,17.14,148.36881857154043
data_201,grad7-NbZr measure 6 indent 1,23.73,30.62,21.35,0.0,24.3,26.01,34.18,24.62,0.0,15.19,136.42337711607962
data_202,grad7-NbZr measure 6 indent 2,23.73,30.62,21.35,0.0,24.3,26.01,34.18,24.62,0.0,15.19,134.0137160333762
data_204,grad7-NbZr measure 6 indent 4,23.73,30.62,21.35,0.0,24.3,26.01,34.18,24.62,0.0,15.19,138.54219565722286
data_205,grad7-NbZr measure 6 indent 5,23.73,30.62,21.35,0.0,24.3,26.01,34.18,24.62,0.0,15.19,139.618210738942
data_206,grad7-NbZr measure 7 indent 1,25.54,32.96,19.76,0.0,21.74,27.68,36.38,22.52,0.0,13.42,145.27915284237534
data_207,grad7-NbZr measure 7 indent 2,25.54,32.96,19.76,0.0,21.74,27.68,36.38,22.52,0.0,13.42,148.97262785010273
data_208,grad7-NbZr measure 7 indent 3,25.54,32.96,19.76,0.0,21.74,27.68,36.38,22.52,0.0,13.42,153.1704753622102
data_209,grad7-NbZr measure 7 indent 4,25.54,32.96,19.76,0.0,21.74,27.68,36.38,22.52,0.0,13.42,151.06845452014605
data_210,grad7-NbZr measure 7 indent 5,25.54,32.96,19.76,0.0,21.74,27.68,36.38,22.52,0.0,13.42,144.66614977540016
data_211,grad7-NbZr measure 8 indent 1,28.1,36.11,17.29,0.0,18.5,30.01,39.29,19.43,0.0,11.26,134.84500982083648
data_212,grad7-NbZr measure 8 indent 2,28.1,36.11,17.29,0.0,18.5,30.01,39.29,19.43,0.0,11.26,132.7547454220812
data_213,grad7-NbZr measure 8 indent 3,28.1,36.11,17.29,0.0,18.5,30.01,39.29,19.43,0.0,11.26,135.62998619564712
data_214,grad7-NbZr measure 8 indent 4,28.1,36.11,17.29,0.0,18.5,30.01,39.29,19.43,0.0,11.26,133.66751483088035
data_215,grad7-NbZr measure 8 indent 5,28.1,36.11,17.29,0.0,18.5,30.01,39.29,19.43,0.0,11.26,135.17502029972673
data_216,grad7-NbZr measure 9 indent 1,28.81,38.14,16.37,0.0,16.68,30.53,41.16,18.24,0.0,10.08,138.85619603923354
data_219,grad7-NbZr measure 9 indent 4,28.81,38.14,16.37,0.0,16.68,30.53,41.16,18.24,0.0,10.08,138.41142136185115
data_220,grad7-NbZr measure 9 indent 5,28.81,38.14,16.37,0.0,16.68,30.53,41.16,18.24,0.0,10.08,137.69658595242467
data_221,grad7-NbZr measure 10 indent 1,30.39,40.66,14.54,0.0,14.42,31.88,43.45,16.04,0.0,8.62,135.11033033548426
data_222,grad7-NbZr measure 10 indent 2,30.39,40.66,14.54,0.0,14.42,31.88,43.45,16.04,0.0,8.62,130.03395860621123
data_223,grad7-NbZr measure 10 indent 3,30.39,40.66,14.54,0.0,14.42,31.88,43.45,16.04,0.0,8.62,132.05225146736547
data_224,grad7-NbZr measure 10 indent 4,30.39,40.66,14.54,0.0,14.42,31.88,43.45,16.04,0.0,8.62,135.5770575880328
data_225,grad7-NbZr measure 10 indent 5,30.39,40.66,14.54,0.0,14.42,31.88,43.45,16.04,0.0,8.62,128.3937696590139
data_226,grad7-NbZr measure 11 indent 1,31.29,42.99,13.35,0.0,12.37,32.54,45.53,14.6,0.0,7.33,126.17839309809884
data_227,grad7-NbZr measure 11 indent 2,31.29,42.99,13.35,0.0,12.37,32.54,45.53,14.6,0.0,7.33,128.11767014731186
data_228,grad7-NbZr measure 11 indent 3,31.29,42.99,13.35,0.0,12.37,32.54,45.53,14.6,0.0,7.33,124.66129847555419
data_229,grad7-NbZr measure 11 indent 4,31.29,42.99,13.35,0.0,12.37,32.54,45.53,14.6,0.0,7.33,125.14978664573573
data_230,grad7-NbZr measure 11 indent 5,31.29,42.99,13.35,0.0,12.37,32.54,45.53,14.6,0.0,7.33,124.86558709565432
data_231,grad8-CrMo measure 1 indent 1,3.75,0.0,33.97,5.33,56.95,5.02,0.0,47.81,3.74,43.43,250.40299056317946
data_232,grad8-CrMo measure 1 indent 2,3.75,0.0,33.97,5.33,56.95,5.02,0.0,47.81,3.74,43.43,243.10583342384678
data_233,grad8-CrMo measure 1 indent 3,3.75,0.0,33.97,5.33,56.95,5.02,0.0,47.81,3.74,43.43,254.1184654547219
data_234,grad8-CrMo measure 1 indent 4,3.75,0.0,33.97,5.33,56.95,5.02,0.0,47.81,3.74,43.43,252.7497804239278
data_235,grad8-CrMo measure 1 indent 5,3.75,0.0,33.97,5.33,56.95,5.02,0.0,47.81,3.74,43.43,250.08527583250105
data_236,grad8-CrMo measure 2 indent 1,4.23,0.0,33.24,6.22,56.31,5.67,0.0,46.89,4.38,43.05,251.019332443471
data_237,grad8-CrMo measure 2 indent 2,4.23,0.0,33.24,6.22,56.31,5.67,0.0,46.89,4.38,43.05,252.20665555527458
data_240,grad8-CrMo measure 2 indent 5,4.23,0.0,33.24,6.22,56.31,5.67,0.0,46.89,4.38,43.05,251.13027749068152
data_241,grad8-CrMo measure 3 indent 1,4.83,0.0,32.63,6.93,55.61,6.48,0.0,46.07,4.89,42.55,264.1575128155615
data_242,grad8-CrMo measure 3 indent 2,4.83,0.0,32.63,6.93,55.61,6.48,0.0,46.07,4.89,42.55,264.4288698154813
data_243,grad8-CrMo measure 3 indent 3,4.83,0.0,32.63,6.93,55.61,6.48,0.0,46.07,4.89,42.55,259.91526870299367
data_244,grad8-CrMo measure 3 indent 4,4.83,0.0,32.63,6.93,55.61,6.48,0.0,46.07,4.89,42.55,269.44866083136077
data_245,grad8-CrMo measure 3 indent 5,4.83,0.0,32.63,6.93,55.61,6.48,0.0,46.07,4.89,42.55,252.49155894190687
data_246,grad8-CrMo measure 4 indent 1,5.32,0.0,31.67,8.35,54.65,7.17,0.0,44.91,5.91,42.0,246.48070242557716
data_247,grad8-CrMo measure 4 indent 2,5.32,0.0,31.67,8.35,54.65,7.17,0.0,44.91,5.91,42.0,253.5020129931702
data_248,grad8-CrMo measure 4 indent 3,5.32,0.0,31.67,8.35,54.65,7.17,0.0,44.91,5.91,42.0,254.45089635848944
data_249,grad8-CrMo measure 4 indent 4,5.32,0.0,31.67,8.35,54.65,7.17,0.0,44.91,5.91,42.0,271.1187667290517
data_250,grad8-CrMo measure 4 indent 5,5.32,0.0,31.67,8.35,54.65,7.17,0.0,44.91,5.91,42.0,258.06514429454035
data_251,grad8-CrMo measure 5 indent 1,6.06,0.0,31.12,9.63,53.2,8.17,0.0,44.13,6.82,40.89,252.62601824058157
data_252,grad8-CrMo measure 5 indent 2,6.06,0.0,31.12,9.63,53.2,8.17,0.0,44.13,6.82,40.89,256.38098211891014
data_253,grad8-CrMo measure 5 indent 3,6.06,0.0,31.12,9.63,53.2,8.17,0.0,44.13,6.82,40.89,263.7818284462537
data_254,grad8-CrMo measure 5 indent 4,6.06,0.0,31.12,9.63,53.2,8.17,0.0,44.13,6.82,40.89,265.01350389976534
data_255,grad8-CrMo measure 5 indent 5,6.06,0.0,31.12,9.63,53.2,8.17,0.0,44.13,6.82,40.89,258.93437272933676
data_256,grad8-CrMo measure 6 indent 1,6.76,0.0,30.37,11.17,51.71,9.13,0.0,43.14,7.92,39.81,254.06466856424845
data_257,grad8-CrMo measure 6 indent 2,6.76,0.0,30.37,11.17,51.71,9.13,0.0,43.14,7.92,39.81,249.6308914026473
data_258,grad8-CrMo measure 6 indent 3,6.76,0.0,30.37,11.17,51.71,9.13,0.0,43.14,7.92,39.81,256.0701048298227
data_259,grad8-CrMo measure 6 indent 4,6.76,0.0,30.37,11.17,51.71,9.13,0.0,43.14,7.92,39.81,255.81941224204704
data_260,grad8-CrMo measure 6 indent 5,6.76,0.0,30.37,11.17,51.71,9.13,0.0,43.14,7.92,39.81,251.21345550873167
data_262,grad8-CrMo measure 7 indent 2,7.56,0.0,29.43,13.11,49.9,10.24,0.0,41.92,9.32,38.52,253.54187303004596
data_263,grad8-CrMo measure 7 indent 3,7.56,0.0,29.43,13.11,49.9,10.24,0.0,41.92,9.32,38.52,251.4952758486423
data_265,grad8-CrMo measure 7 indent 5,7.56,0.0,29.43,13.11,49.9,10.24,0.0,41.92,9.32,38.52,253.27511902755455
data_267,grad8-CrMo measure 8 indent 2,8.42,0.0,28.69,14.88,48.01,11.42,0.0,40.89,10.59,37.1,232.78943678099884
data_268,grad8-CrMo measure 8 indent 3,8.42,0.0,28.69,14.88,48.01,11.42,0.0,40.89,10.59,37.1,234.82134335686857
data_270,grad8-CrMo measure 8 indent 5,8.42,0.0,28.69,14.88,48.01,11.42,0.0,40.89,10.59,37.1,231.20946938028663
data_271,grad8-CrMo measure 9 indent 1,9.57,0.0,27.75,16.72,45.95,12.98,0.0,39.59,11.91,35.52,181.72686270951294
data_272,grad8-CrMo measure 9 indent 2,9.57,0.0,27.75,16.72,45.95,12.98,0.0,39.59,11.91,35.52,182.3369304035914
data_273,grad8-CrMo measure 9 indent 3,9.57,0.0,27.75,16.72,45.95,12.98,0.0,39.59,11.91,35.52,184.20982340874485
data_274,grad8-CrMo measure 9 indent 4,9.57,0.0,27.75,16.72,45.95,12.98,0.0,39.59,11.91,35.52,186.19958355778476
data_275,grad8-CrMo measure 9 indent 5,9.57,0.0,27.75,16.72,45.95,12.98,0.0,39.59,11.91,35.52,178.0853305492426
data_276,grad8-CrMo measure 10 indent 1,10.7,0.0,26.82,18.93,43.56,14.52,0.0,38.28,13.49,33.7,176.78580238664625
data_277,grad8-CrMo measure 10 indent 2,10.7,0.0,26.82,18.93,43.56,14.52,0.0,38.28,13.49,33.7,173.6765735840984
data_278,grad8-CrMo measure 10 indent 3,10.7,0.0,26.82,18.93,43.56,14.52,0.0,38.28,13.49,33.7,178.55054240970617
data_279,grad8-CrMo measure 10 indent 4,10.7,0.0,26.82,18.93,43.56,14.52,0.0,38.28,13.49,33.7,177.17775544898686
data_280,grad8-CrMo measure 10 indent 5,10.7,0.0,26.82,18.93,43.56,14.52,0.0,38.28,13.49,33.7,177.7563585534328
data_281,grad8-CrMo measure 11 indent 1,11.79,0.0,25.76,21.37,41.09,16.03,0.0,36.85,15.26,31.86,173.96535333078134
data_282,grad8-CrMo measure 11 indent 2,11.79,0.0,25.76,21.37,41.09,16.03,0.0,36.85,15.26,31.86,172.75804926311704
data_283,grad8-CrMo measure 11 indent 3,11.79,0.0,25.76,21.37,41.09,16.03,0.0,36.85,15.26,31.86,172.42947804606956
data_284,grad8-CrMo measure 11 indent 4,11.79,0.0,25.76,21.37,41.09,16.03,0.0,36.85,15.26,31.86,169.66948595327852
data_285,grad8-CrMo measure 11 indent 5,11.79,0.0,25.76,21.37,41.09,16.03,0.0,36.85,15.26,31.86,163.1326633244403
data_286,grad8-TiZr measure 1 indent 1,12.61,0.0,24.92,23.17,39.3,17.18,0.0,35.71,16.58,30.53,163.76883032045995
data_287,grad8-TiZr measure 1 indent 2,12.61,0.0,24.92,23.17,39.3,17.18,0.0,35.71,16.58,30.53,162.89321281388675
data_288,grad8-TiZr measure 1 indent 3,12.61,0.0,24.92,23.17,39.3,17.18,0.0,35.71,16.58,30.53,161.0551997066189
data_289,grad8-TiZr measure 1 indent 4,12.61,0.0,24.92,23.17,39.3,17.18,0.0,35.71,16.58,30.53,166.60451678405423
data_290,grad8-TiZr measure 1 indent 5,12.61,0.0,24.92,23.17,39.3,17.18,0.0,35.71,16.58,30.53,163.98000198623933
data_291,grad8-TiZr measure 2 indent 1,13.78,0.0,23.76,25.87,36.6,18.82,0.0,34.13,18.55,28.5,161.26703129612406
data_292,grad8-TiZr measure 2 indent 2,13.78,0.0,23.76,25.87,36.6,18.82,0.0,34.13,18.55,28.5,165.50059548680287
data_293,grad8-TiZr measure 2 indent 3,13.78,0.0,23.76,25.87,36.6,18.82,0.0,34.13,18.55,28.5,155.2934187693016
data_294,grad8-TiZr measure 2 indent 4,13.78,0.0,23.76,25.87,36.6,18.82,0.0,34.13,18.55,28.5,162.4729284019598
data_295,grad8-TiZr measure 2 indent 5,13.78,0.0,23.76,25.87,36.6,18.82,0.0,34.13,18.55,28.5,161.26943827918254
data_296,grad8-TiZr measure 3 indent 1,15.05,0.0,22.46,28.61,33.88,20.61,0.0,32.36,20.58,26.46,151.2625278949274
data_297,grad8-TiZr measure 3 indent 2,15.05,0.0,22.46,28.61,33.88,20.61,0.0,32.36,20.58,26.46,155.70764368127612
data_298,grad8-TiZr measure 3 indent 3,15.05,0.0,22.46,28.61,33.88,20.61,0.0,32.36,20.58,26.46,155.49705661327005
data_299,grad8-TiZr measure 3 indent 4,15.05,0.0,22.46,28.61,33.88,20.61,0.0,32.36,20.58,26.46,160.97419121066662
data_300,grad8-TiZr measure 3 indent 5,15.05,0.0,22.46,28.61,33.88,20.61,0.0,32.36,20.58,26.46,155.39886675532176
data_301,grad8-TiZr measure 4 indent 1,16.24,0.0,20.92,31.57,31.27,22.35,0.0,30.29,22.82,24.54,151.98554090028844
data_302,grad8-TiZr measure 4 indent 2,16.24,0.0,20.92,31.57,31.27,22.35,0.0,30.29,22.82,24.54,145.94606644962005
data_303,grad8-TiZr measure 4 indent 3,16.24,0.0,20.92,31.57,31.27,22.35,0.0,30.29,22.82,24.54,146.55980709995015
data_304,grad8-TiZr measure 4 indent 4,16.24,0.0,20.92,31.57,31.27,22.35,0.0,30.29,22.82,24.54,149.23004607227097
data_305,grad8-TiZr measure 4 indent 5,16.24,0.0,20.92,31.57,31.27,22.35,0.0,30.29,22.82,24.54,143.63847353703875
data_306,grad8-TiZr measure 5 indent 1,17.48,0.0,19.61,34.37,28.55,24.13,0.0,28.48,24.92,22.47,138.5234097618856
data_307,grad8-TiZr measure 5 indent 2,17.48,0.0,19.61,34.37,28.55,24.13,0.0,28.48,24.92,22.47,146.78580979292414
data_308,grad8-TiZr measure 5 indent 3,17.48,0.0,19.61,34.37,28.55,24.13,0.0,28.48,24.92,22.47,147.1943529952707
data_309,grad8-TiZr measure 5 indent 4,17.48,0.0,19.61,34.37,28.55,24.13,0.0,28.48,24.92,22.47,136.88348776854775
data_310,grad8-TiZr measure 5 indent 5,17.48,0.0,19.61,34.37,28.55,24.13,0.0,28.48,24.92,22.47,142.57783060275864
data_311,grad8-TiZr measure 6 indent 1,18.8,0.0,18.06,37.34,25.8,26.07,0.0,26.35,27.19,20.39,137.39786916894656
data_312,grad8-TiZr measure 6 indent 2,18.8,0.0,18.06,37.34,25.8,26.07,0.0,26.35,27.19,20.39,134.48323466592157
data_313,grad8-TiZr measure 6 indent 3,18.8,0.0,18.06,37.34,25.8,26.07,0.0,26.35,27.19,20.39,137.5486095335754
data_314,grad8-TiZr measure 6 indent 4,18.8,0.0,18.06,37.34,25.8,26.07,0.0,26.35,27.19,20.39,134.26717427983579
data_315,grad8-TiZr measure 6 indent 5,18.8,0.0,18.06,37.34,25.8,26.07,0.0,26.35,27.19,20.39,134.46228543747853
data_316,grad8-TiZr measure 7 indent 1,19.99,0.0,16.52,40.33,23.17,27.86,0.0,24.21,29.52,18.41,130.23024919566598
data_317,grad8-TiZr measure 7 indent 2,19.99,0.0,16.52,40.33,23.17,27.86,0.0,24.21,29.52,18.41,130.61050393929094
data_318,grad8-TiZr measure 7 indent 3,19.99,0.0,16.52,40.33,23.17,27.86,0.0,24.21,29.52,18.41,130.99765711094506
data_319,grad8-TiZr measure 7 indent 4,19.99,0.0,16.52,40.33,23.17,27.86,0.0,24.21,29.52,18.41,127.57463837222004
data_320,grad8-TiZr measure 7 indent 5,19.99,0.0,16.52,40.33,23.17,27.86,0.0,24.21,29.52,18.41,133.15199132326822
data_321,grad8-TiZr measure 8 indent 1,21.35,0.0,15.19,42.74,20.72,29.83,0.0,22.32,31.35,16.5,125.66932496765601
data_322,grad8-TiZr measure 8 indent 2,21.35,0.0,15.19,42.74,20.72,29.83,0.0,22.32,31.35,16.5,117.83021896477634
data_323,grad8-TiZr measure 8 indent 3,21.35,0.0,15.19,42.74,20.72,29.83,0.0,22.32,31.35,16.5,122.58109182022835
data_324,grad8-TiZr measure 8 indent 4,21.35,0.0,15.19,42.74,20.72,29.83,0.0,22.32,31.35,16.5,120.84288958256423
data_325,grad8-TiZr measure 8 indent 5,21.35,0.0,15.19,42.74,20.72,29.83,0.0,22.32,31.35,16.5,121.61202136043595
data_326,grad8-TiZr measure 9 indent 1,22.55,0.0,13.51,45.8,18.15,31.69,0.0,19.97,33.8,14.54,116.00623635688731
data_327,grad8-TiZr measure 9 indent 2,22.55,0.0,13.51,45.8,18.15,31.69,0.0,19.97,33.8,14.54,114.68206826754772
data_328,grad8-TiZr measure 9 indent 3,22.55,0.0,13.51,45.8,18.15,31.69,0.0,19.97,33.8,14.54,114.81158147338058
data_329,grad8-TiZr measure 9 indent 4,22.55,0.0,13.51,45.8,18.15,31.69,0.0,19.97,33.8,14.54,119.63040911571298
data_330,grad8-TiZr measure 9 indent 5,22.55,0.0,13.51,45.8,18.15,31.69,0.0,19.97,33.8,14.54,118.52074696254505
data_331,grad8-TiZr measure 10 indent 1,23.95,0.0,11.89,48.55,15.61,33.8,0.0,17.65,35.98,12.56,111.74532735426475
data_333,grad8-TiZr measure 10 indent 3,23.95,0.0,11.89,48.55,15.61,33.8,0.0,17.65,35.98,12.56,108.64224909797434
data_334,grad8-TiZr measure 10 indent 4,23.95,0.0,11.89,48.55,15.61,33.8,0.0,17.65,35.98,12.56,114.95660376145455
data_335,grad8-TiZr measure 10 indent 5,23.95,0.0,11.89,48.55,15.61,33.8,0.0,17.65,35.98,12.56,115.02777353261655
data_336,grad8-TiZr measure 11 indent 1,24.54,0.0,11.5,49.03,14.92,34.61,0.0,17.07,36.32,12.0,113.44760913723842
data_337,grad8-TiZr measure 11 indent 2,24.54,0.0,11.5,49.03,14.92,34.61,0.0,17.07,36.32,12.0,118.39301170947935
data_338,grad8-TiZr measure 11 indent 3,24.54,0.0,11.5,49.03,14.92,34.61,0.0,17.07,36.32,12.0,119.09753937422666
data_339,grad8-TiZr measure 11 indent 4,24.54,0.0,11.5,49.03,14.92,34.61,0.0,17.07,36.32,12.0,116.6754717642616
data_340,grad8-TiZr measure 11 indent 5,24.54,0.0,11.5,49.03,14.92,34.61,0.0,17.07,36.32,12.0,109.04729556287103
data_341,grad9-NbCr measure 1 indent 1,3.31,31.5,0.0,5.31,59.87,4.97,44.0,0.0,3.59,47.45,160.43472470258797
data_342,grad9-NbCr measure 1 indent 2,3.31,31.5,0.0,5.31,59.87,4.97,44.0,0.0,3.59,47.45,163.03775214810292
data_343,grad9-NbCr measure 1 indent 3,3.31,31.5,0.0,5.31,59.87,4.97,44.0,0.0,3.59,47.45,154.275103923636
data_344,grad9-NbCr measure 1 indent 4,3.31,31.5,0.0,5.31,59.87,4.97,44.0,0.0,3.59,47.45,165.5984677936767
data_345,grad9-NbCr measure 1 indent 5,3.31,31.5,0.0,5.31,59.87,4.97,44.0,0.0,3.59,47.45,158.78918688106282
data_346,grad9-NbCr measure 2 indent 1,4.31,30.5,0.0,6.31,58.87,5.97,43.0,0.0,4.59,46.45,163.87110455742595
data_347,grad9-NbCr measure 2 indent 2,4.31,30.5,0.0,6.31,58.87,5.97,43.0,0.0,4.59,46.45,168.86088503748246
data_348,grad9-NbCr measure 2 indent 3,4.31,30.5,0.0,6.31,58.87,5.97,43.0,0.0,4.59,46.45,171.80158639260742
data_349,grad9-NbCr measure 2 indent 4,4.31,30.5,0.0,6.31,58.87,5.97,43.0,0.0,4.59,46.45,173.32927644370295
data_350,grad9-NbCr measure 2 indent 5,4.31,30.5,0.0,6.31,58.87,5.97,43.0,0.0,4.59,46.45,175.45878292350943
data_351,grad9-NbCr measure 3 indent 1,5.52,28.91,0.0,8.57,57.0,7.67,40.92,0.0,6.26,45.15,173.66335938907037
data_353,grad9-NbCr measure 3 indent 3,5.52,28.91,0.0,8.57,57.0,7.67,40.92,0.0,6.26,45.15,179.4684025245297
data_355,grad9-NbCr measure 3 indent 5,5.52,28.91,0.0,8.57,57.0,7.67,40.92,0.0,6.26,45.15,175.58838320262035
data_356,grad9-NbCr measure 4 indent 1,6.26,28.4,0.0,9.9,55.44,8.7,40.18,0.0,7.22,43.9,170.15978489611092
data_357,grad9-NbCr measure 4 indent 2,6.26,28.4,0.0,9.9,55.44,8.7,40.18,0.0,7.22,43.9,167.1320288539143
data_358,grad9-NbCr measure 4 indent 3,6.26,28.4,0.0,9.9,55.44,8.7,40.18,0.0,7.22,43.9,169.89951143648605
data_359,grad9-NbCr measure 4 indent 4,6.26,28.4,0.0,9.9,55.44,8.7,40.18,0.0,7.22,43.9,178.65401647519425
data_360,grad9-NbCr measure 4 indent 5,6.26,28.4,0.0,9.9,55.44,8.7,40.18,0.0,7.22,43.9,171.8546159689957
data_361,grad9-NbCr measure 5 indent 1,7.06,27.53,0.0,11.31,54.1,9.83,39.0,0.0,8.27,42.9,170.28291470227407
data_362,grad9-NbCr measure 5 indent 2,7.06,27.53,0.0,11.31,54.1,9.83,39.0,0.0,8.27,42.9,171.9333005115443
data_363,grad9-NbCr measure 5 indent 3,7.06,27.53,0.0,11.31,54.1,9.83,39.0,0.0,8.27,42.9,178.95769240941848
data_364,grad9-NbCr measure 5 indent 4,7.06,27.53,0.0,11.31,54.1,9.83,39.0,0.0,8.27,42.9,171.06630729320003
data_365,grad9-NbCr measure 5 indent 5,7.06,27.53,0.0,11.31,54.1,9.83,39.0,0.0,8.27,42.9,176.7732997479367
data_366,grad9-NbCr measure 6 indent 1,7.89,26.83,0.0,13.12,52.16,10.99,38.03,0.0,9.59,41.39,171.0213982580243
data_367,grad9-NbCr measure 6 indent 2,7.89,26.83,0.0,13.12,52.16,10.99,38.03,0.0,9.59,41.39,168.22216417603778
data_368,grad9-NbCr measure 6 indent 3,7.89,26.83,0.0,13.12,52.16,10.99,38.03,0.0,9.59,41.39,178.72918097707242
data_369,grad9-NbCr measure 6 indent 4,7.89,26.83,0.0,13.12,52.16,10.99,38.03,0.0,9.59,41.39,177.53187615484268
data_370,grad9-NbCr measure 6 indent 5,7.89,26.83,0.0,13.12,52.16,10.99,38.03,0.0,9.59,41.39,176.47083580185222
data_371,grad9-NbCr measure 7 indent 1,8.9,26.03,0.0,14.95,50.13,12.39,36.91,0.0,10.93,39.78,163.85248865544702
data_372,grad9-NbCr measure 7 indent 2,8.9,26.03,0.0,14.95,50.13,12.39,36.91,0.0,10.93,39.78,170.83371814053334
data_373,grad9-NbCr measure 7 indent 3,8.9,26.03,0.0,14.95,50.13,12.39,36.91,0.0,10.93,39.78,165.4044282606427
data_374,grad9-NbCr measure 7 indent 4,8.9,26.03,0.0,14.95,50.13,12.39,36.91,0.0,10.93,39.78,163.77359126537385
data_375,grad9-NbCr measure 7 indent 5,8.9,26.03,0.0,14.95,50.13,12.39,36.91,0.0,10.93,39.78,172.02899552334804
data_376,grad9-NbCr measure 8 indent 1,9.68,25.27,0.0,17.07,47.99,13.49,35.88,0.0,12.5,38.13,163.04524501058089
data_377,grad9-NbCr measure 8 indent 2,9.68,25.27,0.0,17.07,47.99,13.49,35.88,0.0,12.5,38.13,163.87026095045192
data_378,grad9-NbCr measure 8 indent 3,9.68,25.27,0.0,17.07,47.99,13.49,35.88,0.0,12.5,38.13,162.74798808414897
data_379,grad9-NbCr measure 8 indent 4,9.68,25.27,0.0,17.07,47.99,13.49,35.88,0.0,12.5,38.13,167.7179842275021
data_380,grad9-NbCr measure 8 indent 5,9.68,25.27,0.0,17.07,47.99,13.49,35.88,0.0,12.5,38.13,160.68520894870994
data_381,grad9-NbCr measure 9 indent 1,10.75,24.54,0.0,19.12,45.59,14.98,34.82,0.0,13.99,36.21,158.4176730545941
data_382,grad9-NbCr measure 9 indent 2,10.75,24.54,0.0,19.12,45.59,14.98,34.82,0.0,13.99,36.21,157.8400676526777
