Repository: Raphael-Boichot/Accelerated-exploration-of-multinary-systems

# Main
The file main coded in matlab allows to predict value of Young modulus, Hardness, and to determine if the phase is crystalline or amorphous.

### Path

The first step is to change the path in main.m

### Choice of the data for the train 

There are different set of data. These data are located in the section "input". 
The dataset used can be chosen my modifying the variable "Data" in main.m.
To use other datasets than those provided, columns must be named Zr_at, Nb_at, Mo_at, Ti_at, Cr_at, E_GPa, H_GPa, CI and XRD in order to work.

File: matlab/input/Compo_H_wo_outlier.csv (part 1 of 6)
,Indent,Zr_at,Nb_at,Mo_at,Ti_at,Cr_at,Zr_m,Nb_m,Mo_m,Ti_m,Cr_m,H_GPa
data_1,grad6-CrMo measure 1 indent 1,0.0,4.08,35.93,4.46,55.52,0.0,5.47,49.77,3.08,41.67,13.487357710506377
data_2,grad6-CrMo measure 1 indent 2,0.0,4.08,35.93,4.46,55.52,0.0,5.47,49.77,3.08,41.67,12.26295908373309
data_3,grad6-CrMo measure 1 indent 3,0.0,4.08,35.93,4.46,55.52,0.0,5.47,49.77,3.08,41.67,12.082459135617803
data_4,grad6-CrMo measure 1 indent 4,0.0,4.08,35.93,4.46,55.52,0.0,5.47,49.77,3.08,41.67,12.316649502909806
data_5,grad6-CrMo measure 1 indent 5,0.0,4.08,35.93,4.46,55.52,0.0,5.47,49.77,3.08,41.67,12.818426423472951
data_6,grad6-CrMo measure 2 indent 1,0.0,4.71,35.14,5.19,54.96,0.0,6.32,48.76,3.6,41.32,12.195173750538718
data_7,grad6-CrMo measure 2 indent 2,0.0,4.71,35.14,5.19,54.96,0.0,6.32,48.76,3.6,41.32,12.16129657214428
data_8,grad6-CrMo measure 2 indent 3,0.0,4.71,35.14,5.19,54.96,0.0,6.32,48.76,3.6,41.32,12.228537057065907
data_10,grad6-CrMo measure 2 indent 5,0.0,4.71,35.14,5.19,54.96,0.0,6.32,48.76,3.6,41.32,12.186312618469856
data_11,grad6-CrMo measure 3 indent 1,0.0,5.36,34.46,6.17,54.01,0.0,7.21,47.86,4.28,40.65,12.836496811790518
data_12,grad6-CrMo measure 3 indent 2,0.0,5.36,34.46,6.17,54.01,0.0,7.21,47.86,4.28,40.65,13.572635702341204
data_13,grad6-CrMo measure 3 indent 3,0.0,5.36,34.46,6.17,54.01,0.0,7.21,47.86,4.28,40.65,12.583296025683627
data_14,grad6-CrMo measure 3 indent 4,0.0,5.36,34.46,6.17,54.01,0.0,7.21,47.86,4.28,40.65,12.41651000869976
data_16,grad6-CrMo measure 4 indent 1,0.0,6.14,33.88,7.11,52.86,0.0,8.26,47.04,4.93,39.77,12.14153230445489
data_17,grad6-CrMo measure 4 indent 2,0.0,6.14,33.88,7.11,52.86,0.0,8.26,47.04,4.93,39.77,12.749227799460254
data_18,grad6-CrMo measure 4 indent 3,0.0,6.14,33.88,7.11,52.86,0.0,8.26,47.04,4.93,39.77,12.21479982442878
data_19,grad6-CrMo measure 4 indent 4,0.0,6.14,33.88,7.11,52.86,0.0,8.26,47.04,4.93,39.77,12.397243662194263
data_20,grad6-CrMo measure 4 indent 5,0.0,6.14,33.88,7.11,52.86,0.0,8.26,47.04,4.93,39.77,12.23101922972927
data_21,grad6-CrMo measure 5 indent 1,0.0,7.02,33.36,8.01,51.61,0.0,9.43,46.25,5.55,38.78,12.912468953890887
data_22,grad6-CrMo measure 5 indent 2,0.0,7.02,33.36,8.01,51.61,0.0,9.43,46.25,5.55,38.78,12.21013332503544
data_23,grad6-CrMo measure 5 indent 3,0.0,7.02,33.36,8.01,51.61,0.0,9.43,46.25,5.55,38.78,12.440851490966745
data_24,grad6-CrMo measure 5 indent 4,0.0,7.02,33.36,8.01,51.61,0.0,9.43,46.25,5.55,38.78,13.538881448105073
data_25,grad6-CrMo measure 5 indent 5,0.0,7.02,33.36,8.01,51.61,0.0,9.43,46.25,5.55,38.78,12.82928319411136
data_26,grad6-CrMo measure 6 indent 1,0.0,7.93,32.74,9.19,50.14,0.0,10.63,45.36,6.36,37.65,12.463778856204069
data_27,grad6-CrMo measure 6 indent 2,0.0,7.93,32.74,9.19,50.14,0.0,10.63,45.36,6.36,37.65,12.32983242513377
data_28,grad6-CrMo measure 6 indent 3,0.0,7.93,32.74,9.19,50.14,0.0,10.63,45.36,6.36,37.65,13.014279646701
data_29,grad6-CrMo measure 6 indent 4,0.0,7.93,32.74,9.19,50.14,0.0,10.63,45.36,6.36,37.65,13.147062450734968
data_30,grad6-CrMo measure 6 indent 5,0.0,7.93,32.74,9.19,50.14,0.0,10.63,45.36,6.36,37.65,11.394198167234173
data_32,grad6-CrMo measure 7 indent 2,0.0,8.97,32.51,10.46,48.06,0.0,11.99,44.86,7.21,35.94,12.75181101380397
data_33,grad6-CrMo measure 7 indent 3,0.0,8.97,32.51,10.46,48.06,0.0,11.99,44.86,7.21,35.94,12.251929094013803
data_34,grad6-CrMo measure 7 indent 4,0.0,8.97,32.51,10.46,48.06,0.0,11.99,44.86,7.21,35.94,12.042174772031254
data_35,grad6-CrMo measure 7 indent 5,0.0,8.97,32.51,10.46,48.06,0.0,11.99,44.86,7.21,35.94,11.129883974490886
data_36,grad6-CrMo measure 8 indent 1,0.0,10.26,31.86,11.88,46.0,0.0,13.67,43.85,8.16,34.32,12.783745196709432
data_37,grad6-CrMo measure 8 indent 2,0.0,10.26,31.86,11.88,46.0,0.0,13.67,43.85,8.16,34.32,12.627845341595183
data_38,grad6-CrMo measure 8 indent 3,0.0,10.26,31.86,11.88,46.0,0.0,13.67,43.85,8.16,34.32,12.901853614569795
data_39,grad6-CrMo measure 8 indent 4,0.0,10.26,31.86,11.88,46.0,0.0,13.67,43.85,8.16,34.32,12.303265871094558
data_40,grad6-CrMo measure 8 indent 5,0.0,10.26,31.86,11.88,46.0,0.0,13.67,43.85,8.16,34.32,12.32949139080307
data_41,grad6-CrMo measure 9 indent 1,0.0,11.73,31.38,13.13,43.76,0.0,15.56,42.98,8.98,32.48,12.614249159968871
data_42,grad6-CrMo measure 9 indent 2,0.0,11.73,31.38,13.13,43.76,0.0,15.56,42.98,8.98,32.48,13.026174828559839
data_43,grad6-CrMo measure 9 indent 3,0.0,11.73,31.38,13.13,43.76,0.0,15.56,42.98,8.98,32.48,12.097278271735084
data_44,grad6-CrMo measure 9 indent 4,0.0,11.73,31.38,13.13,43.76,0.0,15.56,42.98,8.98,32.48,13.202677345547414
data_45,grad6-CrMo measure 9 indent 5,0.0,11.73,31.38,13.13,43.76,0.0,15.56,42.98,8.98,32.48,12.68601210392071
data_46,grad6-CrMo measure 10 indent 1,0.0,13.28,30.75,15.04,40.93,0.0,17.54,41.95,10.24,30.26,13.141188847864504
data_47,grad6-CrMo measure 10 indent 2,0.0,13.28,30.75,15.04,40.93,0.0,17.54,41.95,10.24,30.26,12.26742109591725
data_48,grad6-CrMo measure 10 indent 3,0.0,13.28,30.75,15.04,40.93,0.0,17.54,41.95,10.24,30.26,12.04602932634753
data_49,grad6-CrMo measure 10 indent 4,0.0,13.28,30.75,15.04,40.93,0.0,17.54,41.95,10.24,30.26,12.541976347612337
data_50,grad6-CrMo measure 10 indent 5,0.0,13.28,30.75,15.04,40.93,0.0,17.54,41.95,10.24,30.26,11.841173565638254
data_51,grad6-CrMo measure 11 indent 1,0.0,14.36,30.39,16.41,38.84,0.0,18.91,41.33,11.14,28.62,12.717038341062247
data_52,grad6-CrMo measure 11 indent 2,0.0,14.36,30.39,16.41,38.84,0.0,18.91,41.33,11.14,28.62,11.792151606778935
data_53,grad6-CrMo measure 11 indent 3,0.0,14.36,30.39,16.41,38.84,0.0,18.91,41.33,11.14,28.62,12.48101758406118
data_54,grad6-CrMo measure 11 indent 4,0.0,14.36,30.39,16.41,38.84,0.0,18.91,41.33,11.14,28.62,11.27936416699359
data_56,grad6-NbTi measure 1 indent 1,0.0,15.41,29.83,17.64,37.12,0.0,20.25,40.49,11.96,27.31,11.768843617540313
data_57,grad6-NbTi measure 1 indent 2,0.0,15.41,29.83,17.64,37.12,0.0,20.25,40.49,11.96,27.31,11.327024417724374
data_58,grad6-NbTi measure 1 indent 3,0.0,15.41,29.83,17.64,37.12,0.0,20.25,40.49,11.96,27.31,12.60466446631489
data_59,grad6-NbTi measure 1 indent 4,0.0,15.41,29.83,17.64,37.12,0.0,20.25,40.49,11.96,27.31,13.135071895168284
data_60,grad6-NbTi measure 1 indent 5,0.0,15.41,29.83,17.64,37.12,0.0,20.25,40.49,11.96,27.31,12.512978714358777
data_61,grad6-NbTi measure 2 indent 1,0.0,17.5,29.13,19.97,33.4,0.0,22.86,39.28,13.45,24.41,11.735876357557949
data_62,grad6-NbTi measure 2 indent 2,0.0,17.5,29.13,19.97,33.4,0.0,22.86,39.28,13.45,24.41,12.12932004673564
data_63,grad6-NbTi measure 2 indent 3,0.0,17.5,29.13,19.97,33.4,0.0,22.86,39.28,13.45,24.41,11.656407899468402
data_64,grad6-NbTi measure 2 indent 4,0.0,17.5,29.13,19.97,33.4,0.0,22.86,39.28,13.45,24.41,11.489595896136125
data_65,grad6-NbTi measure 2 indent 5,0.0,17.5,29.13,19.97,33.4,0.0,22.86,39.28,13.45,24.41,12.299522953719464
data_66,grad6-NbTi measure 3 indent 1,0.0,19.64,28.09,22.41,29.86,0.0,25.54,37.71,15.02,21.73,11.95817262250822
data_67,grad6-NbTi measure 3 indent 2,0.0,19.64,28.09,22.41,29.86,0.0,25.54,37.71,15.02,21.73,11.126848629573509
data_68,grad6-NbTi measure 3 indent 3,0.0,19.64,28.09,22.41,29.86,0.0,25.54,37.71,15.02,21.73,10.938693787718165
data_69,grad6-NbTi measure 3 indent 4,0.0,19.64,28.09,22.41,29.86,0.0,25.54,37.71,15.02,21.73,11.77064683500079
data_70,grad6-NbTi measure 3 indent 5,0.0,19.64,28.09,22.41,29.86,0.0,25.54,37.71,15.02,21.73,10.650441629675294
data_71,grad6-NbTi measure 4 indent 1,0.0,21.94,26.92,25.18,25.96,0.0,28.4,35.98,16.81,18.81,11.188996373027534
data_72,grad6-NbTi measure 4 indent 2,0.0,21.94,26.92,25.18,25.96,0.0,28.4,35.98,16.81,18.81,10.931590449628384
data_73,grad6-NbTi measure 4 indent 3,0.0,21.94,26.92,25.18,25.96,0.0,28.4,35.98,16.81,18.81,11.08552018901687
data_74,grad6-NbTi measure 4 indent 4,0.0,21.94,26.92,25.18,25.96,0.0,28.4,35.98,16.81,18.81,10.868398170181031
data_75,grad6-NbTi measure 4 indent 5,0.0,21.94,26.92,25.18,25.96,0.0,28.4,35.98,16.81,18.81,10.734888859007835
data_76,grad6-NbTi measure 5 indent 1,0.0,24.24,25.63,27.39,22.74,0.0,31.25,34.13,18.21,16.41,10.806902090319431
data_78,grad6-NbTi measure 5 indent 3,0.0,24.24,25.63,27.39,22.74,0.0,31.25,34.13,18.21,16.41,10.639484090462428
data_79,grad6-NbTi measure 5 indent 4,0.0,24.24,25.63,27.39,22.74,0.0,31.25,34.13,18.21,16.41,10.691400393884598
data_80,grad6-NbTi measure 5 indent 5,0.0,24.24,25.63,27.39,22.74,0.0,31.25,34.13,18.21,16.41,10.678331993436398
data_81,grad6-NbTi measure 6 indent 1,0.0,26.38,24.03,30.16,19.43,0.0,33.98,31.97,20.04,14.01,11.295552692215676
data_82,grad6-NbTi measure 6 indent 2,0.0,26.38,24.03,30.16,19.43,0.0,33.98,31.97,20.04,14.01,11.317618242506004
data_83,grad6-NbTi measure 6 indent 3,0.0,26.38,24.03,30.16,19.43,0.0,33.98,31.97,20.04,14.01,10.70432578546037
data_84,grad6-NbTi measure 6 indent 4,0.0,26.38,24.03,30.16,19.43,0.0,33.98,31.97,20.04,14.01,11.383346645305068
data_85,grad6-NbTi measure 6 indent 5,0.0,26.38,24.03,30.16,19.43,0.0,33.98,31.97,20.04,14.01,10.958761847557373
data_86,grad6-NbTi measure 7 indent 1,0.0,29.01,22.23,32.53,16.22,0.0,37.28,29.5,21.55,11.67,10.758484509877926
data_87,grad6-NbTi measure 7 indent 2,0.0,29.01,22.23,32.53,16.22,0.0,37.28,29.5,21.55,11.67,9.938736630153532
data_88,grad6-NbTi measure 7 indent 3,0.0,29.01,22.23,32.53,16.22,0.0,37.28,29.5,21.55,11.67,10.47234896582368
data_89,grad6-NbTi measure 7 indent 4,0.0,29.01,22.23,32.53,16.22,0.0,37.28,29.5,21.55,11.67,10.014165279635021
data_90,grad6-NbTi measure 7 indent 5,0.0,29.01,22.23,32.53,16.22,0.0,37.28,29.5,21.55,11.67,10.30305144571601
data_91,grad6-NbTi measure 8 indent 1,0.0,31.38,20.3,35.04,13.28,0.0,40.31,26.93,23.21,9.55,10.008548815460411
data_92,grad6-NbTi measure 8 indent 2,0.0,31.38,20.3,35.04,13.28,0.0,40.31,26.93,23.21,9.55,9.78951932803297
data_93,grad6-NbTi measure 8 indent 3,0.0,31.38,20.3,35.04,13.28,0.0,40.31,26.93,23.21,9.55,10.02942837233119
data_94,grad6-NbTi measure 8 indent 4,0.0,31.38,20.3,35.04,13.28,0.0,40.31,26.93,23.21,9.55,9.630417676632891
data_95,grad6-NbTi measure 8 indent 5,0.0,31.38,20.3,35.04,13.28,0.0,40.31,26.93,23.21,9.55,9.697461079168496
data_96,grad6-NbTi measure 9 indent 1,0.0,33.34,17.96,37.48,11.23,0.0,43.02,23.94,24.93,8.11,9.778309314474477
data_97,grad6-NbTi measure 9 indent 2,0.0,33.34,17.96,37.48,11.23,0.0,43.02,23.94,24.93,8.11,9.99033250122949
data_98,grad6-NbTi measure 9 indent 3,0.0,33.34,17.96,37.48,11.23,0.0,43.02,23.94,24.93,8.11,9.642407841652183
data_99,grad6-NbTi measure 9 indent 4,0.0,33.34,17.96,37.48,11.23,0.0,43.02,23.94,24.93,8.11,8.815266636334263
data_100,grad6-NbTi measure 9 indent 5,0.0,33.34,17.96,37.48,11.23,0.0,43.02,23.94,24.93,8.11,9.488410426248137
data_101,grad6-NbTi measure 10 indent 1,0.0,34.66,15.46,40.05,9.82,0.0,45.15,20.8,26.9,7.16,8.168426407782743
data_102,grad6-NbTi measure 10 indent 2,0.0,34.66,15.46,40.05,9.82,0.0,45.15,20.8,26.9,7.16,8.226932664918458
data_103,grad6-NbTi measure 10 indent 3,0.0,34.66,15.46,40.05,9.82,0.0,45.15,20.8,26.9,7.16,8.372652108979896
data_104,grad6-NbTi measure 10 indent 4,0.0,34.66,15.46,40.05,9.82,0.0,45.15,20.8,26.9,7.16,8.39944352403247
data_105,grad6-NbTi measure 10 indent 5,0.0,34.66,15.46,40.05,9.82,0.0,45.15,20.8,26.9,7.16,8.13900484948037
data_106,grad6-NbTi measure 11 indent 1,0.0,36.24,13.11,42.22,8.44,0.0,47.52,17.75,28.54,6.2,6.7438317956651375
data_107,grad6-NbTi measure 11 indent 2,0.0,36.24,13.11,42.22,8.44,0.0,47.52,17.75,28.54,6.2,6.6643871615142665
data_108,grad6-NbTi measure 11 indent 3,0.0,36.24,13.11,42.22,8.44,0.0,47.52,17.75,28.54,6.2,6.05196552441172
data_109,grad6-NbTi measure 11 indent 4,0.0,36.24,13.11,42.22,8.44,0.0,47.52,17.75,28.54,6.2,6.785676047438984
data_110,grad6-NbTi measure 11 indent 5,0.0,36.24,13.11,42.22,8.44,0.0,47.52,17.75,28.54,6.2,8.047901417309184
data_111,grad6-NbTi measure 12 indent 1,0.0,38.32,12.46,42.2,7.02,0.0,49.85,16.74,28.3,5.11,5.747745477673123
data_112,grad6-NbTi measure 12 indent 2,0.0,38.32,12.46,42.2,7.02,0.0,49.85,16.74,28.3,5.11,6.541500100890597
data_113,grad6-NbTi measure 12 indent 3,0.0,38.32,12.46,42.2,7.02,0.0,49.85,16.74,28.3,5.11,6.315315562275721
data_114,grad6-NbTi measure 12 indent 4,0.0,38.32,12.46,42.2,7.02,0.0,49.85,16.74,28.3,5.11,6.615471076160586
data_115,grad6-NbTi measure 12 indent 5,0.0,38.32,12.46,42.2,7.02,0.0,49.85,16.74,28.3,5.11,6.190684992049032
data_116,grad7-CrMo measure 1 indent 1,3.72,3.8,35.75,0.0,56.73,4.8,4.99,48.5,0.0,41.71,16.455916920968427
data_117,grad7-CrMo measure 1 indent 2,3.72,3.8,35.75,0.0,56.73,4.8,4.99,48.5,0.0,41.71,17.09909208566739
data_118,grad7-CrMo measure 1 indent 3,3.72,3.8,35.75,0.0,56.73,4.8,4.99,48.5,0.0,41.71,16.562341055902984
data_119,grad7-CrMo measure 1 indent 4,3.72,3.8,35.75,0.0,56.73,4.8,4.99,48.5,0.0,41.71,16.83597846451839
data_120,grad7-CrMo measure 1 indent 5,3.72,3.8,35.75,0.0,56.73,4.8,4.99,48.5,0.0,41.71,16.65961986867556
data_121,grad7-CrMo measure 2 indent 1,4.25,4.16,35.09,0.0,56.5,5.48,5.46,47.57,0.0,41.5,16.83634050228534
data_122,grad7-CrMo measure 2 indent 2,4.25,4.16,35.09,0.0,56.5,5.48,5.46,47.57,0.0,41.5,16.407435789476374
data_123,grad7-CrMo measure 2 indent 3,4.25,4.16,35.09,0.0,56.5,5.48,5.46,47.57,0.0,41.5,17.53780785891918
data_124,grad7-CrMo measure 2 indent 4,4.25,4.16,35.09,0.0,56.5,5.48,5.46,47.57,0.0,41.5,16.75568806352996
data_125,grad7-CrMo measure 2 indent 5,4.25,4.16,35.09,0.0,56.5,5.48,5.46,47.57,0.0,41.5,16.817874649455675
data_126,grad7-CrMo measure 3 indent 1,4.79,4.94,34.56,0.0,55.7,6.15,6.46,46.65,0.0,40.75,17.257323945467807
data_127,grad7-CrMo measure 3 indent 2,4.79,4.94,34.56,0.0,55.7,6.15,6.46,46.65,0.0,40.75,17.025567835069715
data_128,grad7-CrMo measure 3 indent 3,4.79,4.94,34.56,0.0,55.7,6.15,6.46,46.65,0.0,40.75,17.49416304995609
data_129,grad7-CrMo measure 3 indent 4,4.79,4.94,34.56,0.0,55.7,6.15,6.46,46.65,0.0,40.75,16.780585619705352
data_130,grad7-CrMo measure 3 indent 5,4.79,4.94,34.56,0.0,55.7,6.15,6.46,46.65,0.0,40.75,17.26307781240021
data_131,grad7-CrMo measure 4 indent 1,5.38,5.73,34.0,0.0,54.88,6.88,7.46,45.69,0.0,39.97,17.381071399276962
data_132,grad7-CrMo measure 4 indent 2,5.38,5.73,34.0,0.0,54.88,6.88,7.46,45.69,0.0,39.97,17.153507260138248
data_133,grad7-CrMo measure 4 indent 3,5.38,5.73,34.0,0.0,54.88,6.88,7.46,45.69,0.0,39.97,16.828460984363886
data_134,grad7-CrMo measure 4 indent 4,5.38,5.73,34.0,0.0,54.88,6.88,7.46,45.69,0.0,39.97,16.734930511054376
data_135,grad7-CrMo measure 4 indent 5,5.38,5.73,34.0,0.0,54.88,6.88,7.46,45.69,0.0,39.97,17.71894375669217
data_136,grad7-CrMo measure 5 indent 1,6.03,6.55,33.47,0.0,53.95,7.66,8.48,44.76,0.0,39.1,17.182342034668473
data_137,grad7-CrMo measure 5 indent 2,6.03,6.55,33.47,0.0,53.95,7.66,8.48,44.76,0.0,39.1,17.239858316918838
data_138,grad7-CrMo measure 5 indent 3,6.03,6.55,33.47,0.0,53.95,7.66,8.48,44.76,0.0,39.1,16.999542093850728
data_139,grad7-CrMo measure 5 indent 4,6.03,6.55,33.47,0.0,53.95,7.66,8.48,44.76,0.0,39.1,16.986827019826535
data_140,grad7-CrMo measure 5 indent 5,6.03,6.55,33.47,0.0,53.95,7.66,8.48,44.76,0.0,39.1,17.250217341398617
data_141,grad7-CrMo measure 6 indent 1,6.65,7.5,32.98,0.0,52.88,8.4,9.65,43.85,0.0,38.1,17.449970339550404
data_142,grad7-CrMo measure 6 indent 2,6.65,7.5,32.98,0.0,52.88,8.4,9.65,43.85,0.0,38.1,17.304391937934994
data_144,grad7-CrMo measure 6 indent 4,6.65,7.5,32.98,0.0,52.88,8.4,9.65,43.85,0.0,38.1,17.422542179892226
data_145,grad7-CrMo measure 6 indent 5,6.65,7.5,32.98,0.0,52.88,8.4,9.65,43.85,0.0,38.1,17.729525480738488
data_146,grad7-CrMo measure 7 indent 1,7.45,8.58,32.37,0.0,51.6,9.35,10.97,42.74,0.0,36.93,16.67567150564166
data_147,grad7-CrMo measure 7 indent 2,7.45,8.58,32.37,0.0,51.6,9.35,10.97,42.74,0.0,36.93,16.541838158223914
data_148,grad7-CrMo measure 7 indent 3,7.45,8.58,32.37,0.0,51.6,9.35,10.97,42.74,0.0,36.93,17.58158480593741
data_149,grad7-CrMo measure 7 indent 4,7.45,8.58,32.37,0.0,51.6,9.35,10.97,42.74,0.0,36.93,17.522827016497416
data_150,grad7-CrMo measure 7 indent 5,7.45,8.58,32.37,0.0,51.6,9.35,10.97,42.74,0.0,36.93,16.581487684633277
data_151,grad7-CrMo measure 8 indent 1,8.28,9.73,31.73,0.0,50.26,10.32,12.35,41.61,0.0,35.72,17.51238249804753
data_154,grad7-CrMo measure 8 indent 4,8.28,9.73,31.73,0.0,50.26,10.32,12.35,41.61,0.0,35.72,17.37067466217604
data_155,grad7-CrMo measure 8 indent 5,8.28,9.73,31.73,0.0,50.26,10.32,12.35,41.61,0.0,35.72,17.500379507768393
data_156,grad7-CrMo measure 9 indent 1,9.25,11.05,31.44,0.0,48.26,11.4,13.89,40.78,0.0,33.93,17.953477635647296
data_157,grad7-CrMo measure 9 indent 2,9.25,11.05,31.44,0.0,48.26,11.4,13.89,40.78,0.0,33.93,16.782160922903184
data_158,grad7-CrMo measure 9 indent 3,9.25,11.05,31.44,0.0,48.26,11.4,13.89,40.78,0.0,33.93,16.836851071505563
data_159,grad7-CrMo measure 9 indent 4,9.25,11.05,31.44,0.0,48.26,11.4,13.89,40.78,0.0,33.93,18.08635249943433
data_160,grad7-CrMo measure 9 indent 5,9.25,11.05,31.44,0.0,48.26,11.4,13.89,40.78,0.0,33.93,17.52763098226023
data_161,grad7-CrMo measure 10 indent 1,10.52,12.55,30.72,0.0,46.21,12.83,15.59,39.43,0.0,32.14,13.13335879357125
data_162,grad7-CrMo measure 10 indent 2,10.52,12.55,30.72,0.0,46.21,12.83,15.59,39.43,0.0,32.14,12.607656314195026
data_163,grad7-CrMo measure 10 indent 3,10.52,12.55,30.72,0.0,46.21,12.83,15.59,39.43,0.0,32.14,12.904087853410845
data_164,grad7-CrMo measure 10 indent 4,10.52,12.55,30.72,0.0,46.21,12.83,15.59,39.43,0.0,32.14,12.963278178890183
data_165,grad7-CrMo measure 10 indent 5,10.52,12.55,30.72,0.0,46.21,12.83,15.59,39.43,0.0,32.14,12.945219497700503
data_166,grad7-CrMo measure 11 indent 1,11.78,14.33,29.88,0.0,44.0,14.22,17.61,37.92,0.0,30.26,12.881711645190041
data_167,grad7-CrMo measure 11 indent 2,11.78,14.33,29.88,0.0,44.0,14.22,17.61,37.92,0.0,30.26,13.064192952815148
data_168,grad7-CrMo measure 11 indent 3,11.78,14.33,29.88,0.0,44.0,14.22,17.61,37.92,0.0,30.26,12.760328473386046
data_169,grad7-CrMo measure 11 indent 4,11.78,14.33,29.88,0.0,44.0,14.22,17.61,37.92,0.0,30.26,13.171212645196881
data_170,grad7-CrMo measure 11 indent 5,11.78,14.33,29.88,0.0,44.0,14.22,17.61,37.92,0.0,30.26,12.976856394244125
data_171,grad7-CrMo measure 12 indent 1,13.18,16.0,29.25,0.0,41.57,15.7,19.42,36.65,0.0,28.23,12.701953410381801
data_172,grad7-CrMo measure 12 indent 2,13.18,16.0,29.25,0.0,41.57,15.7,19.42,36.65,0.0,28.23,12.713095138446024
data_173,grad7-CrMo measure 12 indent 3,13.18,16.0,29.25,0.0,41.57,15.7,19.42,36.65,0.0,28.23,12.986756004004306
data_174,grad7-CrMo measure 12 indent 4,13.18,16.0,29.25,0.0,41.57,15.7,19.42,36.65,0.0,28.23,12.859195398798581
data_175,grad7-CrMo measure 12 indent 5,13.18,16.0,29.25,0.0,41.57,15.7,19.42,36.65,0.0,28.23,12.670208377059826
data_176,grad7-NbZr measure 1 indent 1,14.09,17.13,28.79,0.0,39.99,16.65,20.62,35.79,0.0,26.94,12.263122594697233
data_177,grad7-NbZr measure 1 indent 2,14.09,17.13,28.79,0.0,39.99,16.65,20.62,35.79,0.0,26.94,12.865451373616859
data_178,grad7-NbZr measure 1 indent 3,14.09,17.13,28.79,0.0,39.99,16.65,20.62,35.79,0.0,26.94,12.463773386452331
data_179,grad7-NbZr measure 1 indent 4,14.09,17.13,28.79,0.0,39.99,16.65,20.62,35.79,0.0,26.94,12.751393946250442
data_180,grad7-NbZr measure 1 indent 5,14.09,17.13,28.79,0.0,39.99,16.65,20.62,35.79,0.0,26.94,12.947159995968931
data_181,grad7-NbZr measure 2 indent 1,15.7,18.94,27.77,0.0,37.6,18.33,22.52,34.12,0.0,25.03,12.409077903720338
data_182,grad7-NbZr measure 2 indent 2,15.7,18.94,27.77,0.0,37.6,18.33,22.52,34.12,0.0,25.03,12.198691736166639
data_183,grad7-NbZr measure 2 indent 3,15.7,18.94,27.77,0.0,37.6,18.33,22.52,34.12,0.0,25.03,12.486561888659821
data_184,grad7-NbZr measure 2 indent 4,15.7,18.94,27.77,0.0,37.6,18.33,22.52,34.12,0.0,25.03,12.152964963192211
data_185,grad7-NbZr measure 2 indent 5,15.7,18.94,27.77,0.0,37.6,18.33,22.52,34.12,0.0,25.03,12.774886817939535
data_186,grad7-NbZr measure 3 indent 1,18.86,23.36,25.53,0.0,32.25,21.46,27.07,30.56,0.0,20.92,11.914147108517113
data_187,grad7-NbZr measure 3 indent 2,18.86,23.36,25.53,0.0,32.25,21.46,27.07,30.56,0.0,20.92,12.208650341363398
data_188,grad7-NbZr measure 3 indent 3,18.86,23.36,25.53,0.0,32.25,21.46,27.07,30.56,0.0,20.92,12.119925621651062
data_189,grad7-NbZr measure 3 indent 4,18.86,23.36,25.53,0.0,32.25,21.46,27.07,30.56,0.0,20.92,11.73127744092261
data_190,grad7-NbZr measure 3 indent 5,18.86,23.36,25.53,0.0,32.25,21.46,27.07,30.56,0.0,20.92,12.054310470994265
data_191,grad7-NbZr measure 4 indent 1,20.48,25.74,24.2,0.0,29.58,23.0,29.46,28.6,0.0,18.94,11.609745329252418
data_192,grad7-NbZr measure 4 indent 2,20.48,25.74,24.2,0.0,29.58,23.0,29.46,28.6,0.0,18.94,11.87621206407351
data_193,grad7-NbZr measure 4 indent 3,20.48,25.74,24.2,0.0,29.58,23.0,29.46,28.6,0.0,18.94,12.038516255253136
data_194,grad7-NbZr measure 4 indent 4,20.48,25.74,24.2,0.0,29.58,23.0,29.46,28.6,0.0,18.94,11.891591842723845
data_195,grad7-NbZr measure 4 indent 5,20.48,25.74,24.2,0.0,29.58,23.0,29.46,28.6,0.0,18.94,11.876868726438031
data_197,grad7-NbZr measure 5 indent 2,22.21,27.93,22.79,0.0,27.08,24.66,31.58,26.61,0.0,17.14,11.615048791689006
data_198,grad7-NbZr measure 5 indent 3,22.21,27.93,22.79,0.0,27.08,24.66,31.58,26.61,0.0,17.14,11.786268847593348
data_199,grad7-NbZr measure 5 indent 4,22.21,27.93,22.79,0.0,27.08,24.66,31.58,26.61,0.0,17.14,11.710968138097599
data_200,grad7-NbZr measure 5 indent 5,22.21,27.93,22.79,0.0,27.08,24.66,31.58,26.61,0.0,17.14,11.657400328772
data_201,grad7-NbZr measure 6 indent 1,23.73,30.62,21.35,0.0,24.3,26.01,34.18,24.62,0.0,15.19,11.15131672827115
data_202,grad7-NbZr measure 6 indent 2,23.73,30.62,21.35,0.0,24.3,26.01,34.18,24.62,0.0,15.19,11.219592432126673
data_204,grad7-NbZr measure 6 indent 4,23.73,30.62,21.35,0.0,24.3,26.01,34.18,24.62,0.0,15.19,11.354120016306542
data_205,grad7-NbZr measure 6 indent 5,23.73,30.62,21.35,0.0,24.3,26.01,34.18,24.62,0.0,15.19,11.363852963354631
data_206,grad7-NbZr measure 7 indent 1,25.54,32.96,19.76,0.0,21.74,27.68,36.38,22.52,0.0,13.42,11.186843310622464
data_207,grad7-NbZr measure 7 indent 2,25.54,32.96,19.76,0.0,21.74,27.68,36.38,22.52,0.0,13.42,10.892034104082711
data_208,grad7-NbZr measure 7 indent 3,25.54,32.96,19.76,0.0,21.74,27.68,36.38,22.52,0.0,13.42,10.940200955712747
data_209,grad7-NbZr measure 7 indent 4,25.54,32.96,19.76,0.0,21.74,27.68,36.38,22.52,0.0,13.42,10.984793677833178
data_210,grad7-NbZr measure 7 indent 5,25.54,32.96,19.76,0.0,21.74,27.68,36.38,22.52,0.0,13.42,10.854506959182094
data_211,grad7-NbZr measure 8 indent 1,28.1,36.11,17.29,0.0,18.5,30.01,39.29,19.43,0.0,11.26,10.307713011150302
data_212,grad7-NbZr measure 8 indent 2,28.1,36.11,17.29,0.0,18.5,30.01,39.29,19.43,0.0,11.26,10.371475343921372
data_213,grad7-NbZr measure 8 indent 3,28.1,36.11,17.29,0.0,18.5,30.01,39.29,19.43,0.0,11.26,10.41808974601756
data_214,grad7-NbZr measure 8 indent 4,28.1,36.11,17.29,0.0,18.5,30.01,39.29,19.43,0.0,11.26,10.542343981137709
data_215,grad7-NbZr measure 8 indent 5,28.1,36.11,17.29,0.0,18.5,30.01,39.29,19.43,0.0,11.26,10.551969249518908
data_216,grad7-NbZr measure 9 indent 1,28.81,38.14,16.37,0.0,16.68,30.53,41.16,18.24,0.0,10.08,10.201309466428569
data_217,grad7-NbZr measure 9 indent 2,28.81,38.14,16.37,0.0,16.68,30.53,41.16,18.24,0.0,10.08,10.237794880115482
data_219,grad7-NbZr measure 9 indent 4,28.81,38.14,16.37,0.0,16.68,30.53,41.16,18.24,0.0,10.08,10.223718242953545
data_220,grad7-NbZr measure 9 indent 5,28.81,38.14,16.37,0.0,16.68,30.53,41.16,18.24,0.0,10.08,10.19840735428816
data_221,grad7-NbZr measure 10 indent 1,30.39,40.66,14.54,0.0,14.42,31.88,43.45,16.04,0.0,8.62,9.869507207307478
data_222,grad7-NbZr measure 10 indent 2,30.39,40.66,14.54,0.0,14.42,31.88,43.45,16.04,0.0,8.62,9.791499779011644
data_223,grad7-NbZr measure 10 indent 3,30.39,40.66,14.54,0.0,14.42,31.88,43.45,16.04,0.0,8.62,9.95088383866744
data_224,grad7-NbZr measure 10 indent 4,30.39,40.66,14.54,0.0,14.42,31.88,43.45,16.04,0.0,8.62,9.777978005887748
data_225,grad7-NbZr measure 10 indent 5,30.39,40.66,14.54,0.0,14.42,31.88,43.45,16.04,0.0,8.62,10.00117302970744
data_226,grad7-NbZr measure 11 indent 1,31.29,42.99,13.35,0.0,12.37,32.54,45.53,14.6,0.0,7.33,9.714716376044395
data_227,grad7-NbZr measure 11 indent 2,31.29,42.99,13.35,0.0,12.37,32.54,45.53,14.6,0.0,7.33,9.467022898393912
data_228,grad7-NbZr measure 11 indent 3,31.29,42.99,13.35,0.0,12.37,32.54,45.53,14.6,0.0,7.33,9.64376196107589
data_229,grad7-NbZr measure 11 indent 4,31.29,42.99,13.35,0.0,12.37,32.54,45.53,14.6,0.0,7.33,9.518474480134858
data_230,grad7-NbZr measure 11 indent 5,31.29,42.99,13.35,0.0,12.37,32.54,45.53,14.6,0.0,7.33,9.614164798680497
data_231,grad8-CrMo measure 1 indent 1,3.75,0.0,33.97,5.33,56.95,5.02,0.0,47.81,3.74,43.43,14.99848596676545
data_232,grad8-CrMo measure 1 indent 2,3.75,0.0,33.97,5.33,56.95,5.02,0.0,47.81,3.74,43.43,14.808445851735913
data_233,grad8-CrMo measure 1 indent 3,3.75,0.0,33.97,5.33,56.95,5.02,0.0,47.81,3.74,43.43,15.277566026076872
data_234,grad8-CrMo measure 1 indent 4,3.75,0.0,33.97,5.33,56.95,5.02,0.0,47.81,3.74,43.43,15.019600784759922
data_235,grad8-CrMo measure 1 indent 5,3.75,0.0,33.97,5.33,56.95,5.02,0.0,47.81,3.74,43.43,15.039995134300185
data_236,grad8-CrMo measure 2 indent 1,4.23,0.0,33.24,6.22,56.31,5.67,0.0,46.89,4.38,43.05,15.140822052492549
data_237,grad8-CrMo measure 2 indent 2,4.23,0.0,33.24,6.22,56.31,5.67,0.0,46.89,4.38,43.05,14.307401559160706
data_238,grad8-CrMo measure 2 indent 3,4.23,0.0,33.24,6.22,56.31,5.67,0.0,46.89,4.38,43.05,14.7874140070629
data_239,grad8-CrMo measure 2 indent 4,4.23,0.0,33.24,6.22,56.31,5.67,0.0,46.89,4.38,43.05,14.157952737704296
data_240,grad8-CrMo measure 2 indent 5,4.23,0.0,33.24,6.22,56.31,5.67,0.0,46.89,4.38,43.05,14.045186413264855
data_241,grad8-CrMo measure 3 indent 1,4.83,0.0,32.63,6.93,55.61,6.48,0.0,46.07,4.89,42.55,15.797004466592576
data_242,grad8-CrMo measure 3 indent 2,4.83,0.0,32.63,6.93,55.61,6.48,0.0,46.07,4.89,42.55,14.060331740209648
data_243,grad8-CrMo measure 3 indent 3,4.83,0.0,32.63,6.93,55.61,6.48,0.0,46.07,4.89,42.55,14.623480215867293
data_244,grad8-CrMo measure 3 indent 4,4.83,0.0,32.63,6.93,55.61,6.48,0.0,46.07,4.89,42.55,15.001745904222746
data_245,grad8-CrMo measure 3 indent 5,4.83,0.0,32.63,6.93,55.61,6.48,0.0,46.07,4.89,42.55,14.540256971379218
data_246,grad8-CrMo measure 4 indent 1,5.32,0.0,31.67,8.35,54.65,7.17,0.0,44.91,5.91,42.0,14.249363202844751
data_247,grad8-CrMo measure 4 indent 2,5.32,0.0,31.67,8.35,54.65,7.17,0.0,44.91,5.91,42.0,14.228377633557937
data_248,grad8-CrMo measure 4 indent 3,5.32,0.0,31.67,8.35,54.65,7.17,0.0,44.91,5.91,42.0,14.903356986391987
data_249,grad8-CrMo measure 4 indent 4,5.32,0.0,31.67,8.35,54.65,7.17,0.0,44.91,5.91,42.0,14.308503150276218
data_250,grad8-CrMo measure 4 indent 5,5.32,0.0,31.67,8.35,54.65,7.17,0.0,44.91,5.91,42.0,14.804767652956528
data_252,grad8-CrMo measure 5 indent 2,6.06,0.0,31.12,9.63,53.2,8.17,0.0,44.13,6.82,40.89,15.115978938874756
data_253,grad8-CrMo measure 5 indent 3,6.06,0.0,31.12,9.63,53.2,8.17,0.0,44.13,6.82,40.89,14.849480764605609
data_254,grad8-CrMo measure 5 indent 4,6.06,0.0,31.12,9.63,53.2,8.17,0.0,44.13,6.82,40.89,14.948000770365585
data_255,grad8-CrMo measure 5 indent 5,6.06,0.0,31.12,9.63,53.2,8.17,0.0,44.13,6.82,40.89,14.959769575257454
data_256,grad8-CrMo measure 6 indent 1,6.76,0.0,30.37,11.17,51.71,9.13,0.0,43.14,7.92,39.81,15.046135096307557
data_257,grad8-CrMo measure 6 indent 2,6.76,0.0,30.37,11.17,51.71,9.13,0.0,43.14,7.92,39.81,15.359006608949162
data_258,grad8-CrMo measure 6 indent 3,6.76,0.0,30.37,11.17,51.71,9.13,0.0,43.14,7.92,39.81,14.863294756512074
data_259,grad8-CrMo measure 6 indent 4,6.76,0.0,30.37,11.17,51.71,9.13,0.0,43.14,7.92,39.81,15.23182100636043
data_260,grad8-CrMo measure 6 indent 5,6.76,0.0,30.37,11.17,51.71,9.13,0.0,43.14,7.92,39.81,14.935532262736334
data_261,grad8-CrMo measure 7 indent 1,7.56,0.0,29.43,13.11,49.9,10.24,0.0,41.92,9.32,38.52,14.944435302408628
data_262,grad8-CrMo measure 7 indent 2,7.56,0.0,29.43,13.11,49.9,10.24,0.0,41.92,9.32,38.52,15.057143654079065
data_263,grad8-CrMo measure 7 indent 3,7.56,0.0,29.43,13.11,49.9,10.24,0.0,41.92,9.32,38.52,15.23282711366941
data_264,grad8-CrMo measure 7 indent 4,7.56,0.0,29.43,13.11,49.9,10.24,0.0,41.92,9.32,38.52,14.96829207064601
data_265,grad8-CrMo measure 7 indent 5,7.56,0.0,29.43,13.11,49.9,10.24,0.0,41.92,9.32,38.52,15.004308015670839
data_266,grad8-CrMo measure 8 indent 1,8.42,0.0,28.69,14.88,48.01,11.42,0.0,40.89,10.59,37.1,14.987401369513677
data_267,grad8-CrMo measure 8 indent 2,8.42,0.0,28.69,14.88,48.01,11.42,0.0,40.89,10.59,37.1,15.95976805410253
data_268,grad8-CrMo measure 8 indent 3,8.42,0.0,28.69,14.88,48.01,11.42,0.0,40.89,10.59,37.1,15.821203510077531
data_269,grad8-CrMo measure 8 indent 4,8.42,0.0,28.69,14.88,48.01,11.42,0.0,40.89,10.59,37.1,15.101103825864024
data_270,grad8-CrMo measure 8 indent 5,8.42,0.0,28.69,14.88,48.01,11.42,0.0,40.89,10.59,37.1,14.026674904345938
data_271,grad8-CrMo measure 9 indent 1,9.57,0.0,27.75,16.72,45.95,12.98,0.0,39.59,11.91,35.52,12.662117730645928
data_272,grad8-CrMo measure 9 indent 2,9.57,0.0,27.75,16.72,45.95,12.98,0.0,39.59,11.91,35.52,12.63205101438956
data_273,grad8-CrMo measure 9 indent 3,9.57,0.0,27.75,16.72,45.95,12.98,0.0,39.59,11.91,35.52,12.290645448597974
data_274,grad8-CrMo measure 9 indent 4,9.57,0.0,27.75,16.72,45.95,12.98,0.0,39.59,11.91,35.52,12.57726212894293
data_275,grad8-CrMo measure 9 indent 5,9.57,0.0,27.75,16.72,45.95,12.98,0.0,39.59,11.91,35.52,12.78965137531406
data_276,grad8-CrMo measure 10 indent 1,10.7,0.0,26.82,18.93,43.56,14.52,0.0,38.28,13.49,33.7,12.662503605100055
data_277,grad8-CrMo measure 10 indent 2,10.7,0.0,26.82,18.93,43.56,14.52,0.0,38.28,13.49,33.7,12.77334900119389
data_278,grad8-CrMo measure 10 indent 3,10.7,0.0,26.82,18.93,43.56,14.52,0.0,38.28,13.49,33.7,12.623707961813647
data_279,grad8-CrMo measure 10 indent 4,10.7,0.0,26.82,18.93,43.56,14.52,0.0,38.28,13.49,33.7,12.297168706422726
data_280,grad8-CrMo measure 10 indent 5,10.7,0.0,26.82,18.93,43.56,14.52,0.0,38.28,13.49,33.7,12.568529124627371
data_281,grad8-CrMo measure 11 indent 1,11.79,0.0,25.76,21.37,41.09,16.03,0.0,36.85,15.26,31.86,12.090246003492062
data_282,grad8-CrMo measure 11 indent 2,11.79,0.0,25.76,21.37,41.09,16.03,0.0,36.85,15.26,31.86,12.089123453420143
data_283,grad8-CrMo measure 11 indent 3,11.79,0.0,25.76,21.37,41.09,16.03,0.0,36.85,15.26,31.86,12.177700830212355
data_284,grad8-CrMo measure 11 indent 4,11.79,0.0,25.76,21.37,41.09,16.03,0.0,36.85,15.26,31.86,12.447500882701839
data_285,grad8-CrMo measure 11 indent 5,11.79,0.0,25.76,21.37,41.09,16.03,0.0,36.85,15.26,31.86,12.483444848421621
data_286,grad8-TiZr measure 1 indent 1,12.61,0.0,24.92,23.17,39.3,17.18,0.0,35.71,16.58,30.53,12.127657850431907
data_287,grad8-TiZr measure 1 indent 2,12.61,0.0,24.92,23.17,39.3,17.18,0.0,35.71,16.58,30.53,12.11665889906603
data_288,grad8-TiZr measure 1 indent 3,12.61,0.0,24.92,23.17,39.3,17.18,0.0,35.71,16.58,30.53,12.07324175257813
data_289,grad8-TiZr measure 1 indent 4,12.61,0.0,24.92,23.17,39.3,17.18,0.0,35.71,16.58,30.53,12.152960633794974
data_290,grad8-TiZr measure 1 indent 5,12.61,0.0,24.92,23.17,39.3,17.18,0.0,35.71,16.58,30.53,12.042486841133387
data_292,grad8-TiZr measure 2 indent 2,13.78,0.0,23.76,25.87,36.6,18.82,0.0,34.13,18.55,28.5,11.92605489330116
data_294,grad8-TiZr measure 2 indent 4,13.78,0.0,23.76,25.87,36.6,18.82,0.0,34.13,18.55,28.5,11.922241912309078
data_295,grad8-TiZr measure 2 indent 5,13.78,0.0,23.76,25.87,36.6,18.82,0.0,34.13,18.55,28.5,11.895254649476076
data_296,grad8-TiZr measure 3 indent 1,15.05,0.0,22.46,28.61,33.88,20.61,0.0,32.36,20.58,26.46,11.788705298764832
data_297,grad8-TiZr measure 3 indent 2,15.05,0.0,22.46,28.61,33.88,20.61,0.0,32.36,20.58,26.46,11.305353744180914
data_298,grad8-TiZr measure 3 indent 3,15.05,0.0,22.46,28.61,33.88,20.61,0.0,32.36,20.58,26.46,11.332647006476963
data_299,grad8-TiZr measure 3 indent 4,15.05,0.0,22.46,28.61,33.88,20.61,0.0,32.36,20.58,26.46,11.074160282116528
data_300,grad8-TiZr measure 3 indent 5,15.05,0.0,22.46,28.61,33.88,20.61,0.0,32.36,20.58,26.46,11.359229203821693
data_302,grad8-TiZr measure 4 indent 2,16.24,0.0,20.92,31.57,31.27,22.35,0.0,30.29,22.82,24.54,11.083100436481764
data_303,grad8-TiZr measure 4 indent 3,16.24,0.0,20.92,31.57,31.27,22.35,0.0,30.29,22.82,24.54,11.110032196169096
data_304,grad8-TiZr measure 4 indent 4,16.24,0.0,20.92,31.57,31.27,22.35,0.0,30.29,22.82,24.54,11.054700119661593
data_305,grad8-TiZr measure 4 indent 5,16.24,0.0,20.92,31.57,31.27,22.35,0.0,30.29,22.82,24.54,11.012861254578308
data_306,grad8-TiZr measure 5 indent 1,17.48,0.0,19.61,34.37,28.55,24.13,0.0,28.48,24.92,22.47,10.502526878016283
data_307,grad8-TiZr measure 5 indent 2,17.48,0.0,19.61,34.37,28.55,24.13,0.0,28.48,24.92,22.47,10.253563115087168
data_308,grad8-TiZr measure 5 indent 3,17.48,0.0,19.61,34.37,28.55,24.13,0.0,28.48,24.92,22.47,10.47653059825782
data_309,grad8-TiZr measure 5 indent 4,17.48,0.0,19.61,34.37,28.55,24.13,0.0,28.48,24.92,22.47,10.888632213653331
data_310,grad8-TiZr measure 5 indent 5,17.48,0.0,19.61,34.37,28.55,24.13,0.0,28.48,24.92,22.47,10.434580650908156
data_311,grad8-TiZr measure 6 indent 1,18.8,0.0,18.06,37.34,25.8,26.07,0.0,26.35,27.19,20.39,10.040649819772657
data_312,grad8-TiZr measure 6 indent 2,18.8,0.0,18.06,37.34,25.8,26.07,0.0,26.35,27.19,20.39,10.082974131354671
data_313,grad8-TiZr measure 6 indent 3,18.8,0.0,18.06,37.34,25.8,26.07,0.0,26.35,27.19,20.39,10.154373797473378
data_314,grad8-TiZr measure 6 indent 4,18.8,0.0,18.06,37.34,25.8,26.07,0.0,26.35,27.19,20.39,10.475382229840568
data_315,grad8-TiZr measure 6 indent 5,18.8,0.0,18.06,37.34,25.8,26.07,0.0,26.35,27.19,20.39,10.481733635622803
data_316,grad8-TiZr measure 7 indent 1,19.99,0.0,16.52,40.33,23.17,27.86,0.0,24.21,29.52,18.41,9.402554397610174
data_317,grad8-TiZr measure 7 indent 2,19.99,0.0,16.52,40.33,23.17,27.86,0.0,24.21,29.52,18.41,9.51567393554032
data_318,grad8-TiZr measure 7 indent 3,19.99,0.0,16.52,40.33,23.17,27.86,0.0,24.21,29.52,18.41,9.543456031658016
data_319,grad8-TiZr measure 7 indent 4,19.99,0.0,16.52,40.33,23.17,27.86,0.0,24.21,29.52,18.41,9.74487486653727
data_320,grad8-TiZr measure 7 indent 5,19.99,0.0,16.52,40.33,23.17,27.86,0.0,24.21,29.52,18.41,9.3226774834081
data_321,grad8-TiZr measure 8 indent 1,21.35,0.0,15.19,42.74,20.72,29.83,0.0,22.32,31.35,16.5,9.05255459384074
data_322,grad8-TiZr measure 8 indent 2,21.35,0.0,15.19,42.74,20.72,29.83,0.0,22.32,31.35,16.5,9.18524206351502
data_323,grad8-TiZr measure 8 indent 3,21.35,0.0,15.19,42.74,20.72,29.83,0.0,22.32,31.35,16.5,9.104763269509917
data_324,grad8-TiZr measure 8 indent 4,21.35,0.0,15.19,42.74,20.72,29.83,0.0,22.32,31.35,16.5,8.975253992641024
data_325,grad8-TiZr measure 8 indent 5,21.35,0.0,15.19,42.74,20.72,29.83,0.0,22.32,31.35,16.5,9.15003042961319
data_326,grad8-TiZr measure 9 indent 1,22.55,0.0,13.51,45.8,18.15,31.69,0.0,19.97,33.8,14.54,8.393857613673385
data_327,grad8-TiZr measure 9 indent 2,22.55,0.0,13.51,45.8,18.15,31.69,0.0,19.97,33.8,14.54,8.497153978601409
data_328,grad8-TiZr measure 9 indent 3,22.55,0.0,13.51,45.8,18.15,31.69,0.0,19.97,33.8,14.54,8.446266501830745
data_329,grad8-TiZr measure 9 indent 4,22.55,0.0,13.51,45.8,18.15,31.69,0.0,19.97,33.8,14.54,8.242439319672597
data_330,grad8-TiZr measure 9 indent 5,22.55,0.0,13.51,45.8,18.15,31.69,0.0,19.97,33.8,14.54,8.283619264016728
data_331,grad8-TiZr measure 10 indent 1,23.95,0.0,11.89,48.55,15.61,33.8,0.0,17.65,35.98,12.56,8.2620857839341
data_333,grad8-TiZr measure 10 indent 3,23.95,0.0,11.89,48.55,15.61,33.8,0.0,17.65,35.98,12.56,7.870614247870649
data_334,grad8-TiZr measure 10 indent 4,23.95,0.0,11.89,48.55,15.61,33.8,0.0,17.65,35.98,12.56,8.718894513286427
data_335,grad8-TiZr measure 10 indent 5,23.95,0.0,11.89,48.55,15.61,33.8,0.0,17.65,35.98,12.56,7.926557979976888
data_336,grad8-TiZr measure 11 indent 1,24.54,0.0,11.5,49.03,14.92,34.61,0.0,17.07,36.32,12.0,8.55995215114034
data_337,grad8-TiZr measure 11 indent 2,24.54,0.0,11.5,49.03,14.92,34.61,0.0,17.07,36.32,12.0,8.777819171944913
data_338,grad8-TiZr measure 11 indent 3,24.54,0.0,11.5,49.03,14.92,34.61,0.0,17.07,36.32,12.0,8.906944521559101
data_339,grad8-TiZr measure 11 indent 4,24.54,0.0,11.5,49.03,14.92,34.61,0.0,17.07,36.32,12.0,8.807597246204137
data_340,grad8-TiZr measure 11 indent 5,24.54,0.0,11.5,49.03,14.92,34.61,0.0,17.07,36.32,12.0,8.585921181363373
data_341,grad9-NbCr measure 1 indent 1,3.31,31.5,0.0,5.31,59.87,4.97,44.0,0.0,3.59,47.45,13.155902964323682
data_342,grad9-NbCr measure 1 indent 2,3.31,31.5,0.0,5.31,59.87,4.97,44.0,0.0,3.59,47.45,13.152675569129471
data_344,grad9-NbCr measure 1 indent 4,3.31,31.5,0.0,5.31,59.87,4.97,44.0,0.0,3.59,47.45,13.201652773597209
data_345,grad9-NbCr measure 1 indent 5,3.31,31.5,0.0,5.31,59.87,4.97,44.0,0.0,3.59,47.45,13.314468045960515
data_346,grad9-NbCr measure 2 indent 1,4.31,30.5,0.0,6.31,58.87,5.97,43.0,0.0,4.59,46.45,13.71793227369348
data_347,grad9-NbCr measure 2 indent 2,4.31,30.5,0.0,6.31,58.87,5.97,43.0,0.0,4.59,46.45,13.293333092544279
data_348,grad9-NbCr measure 2 indent 3,4.31,30.5,0.0,6.31,58.87,5.97,43.0,0.0,4.59,46.45,13.02135911663046
data_349,grad9-NbCr measure 2 indent 4,4.31,30.5,0.0,6.31,58.87,5.97,43.0,0.0,4.59,46.45,13.377887011504995
data_350,grad9-NbCr measure 2 indent 5,4.31,30.5,0.0,6.31,58.87,5.97,43.0,0.0,4.59,46.45,13.146211576700649
data_351,grad9-NbCr measure 3 indent 1,5.52,28.91,0.0,8.57,57.0,7.67,40.92,0.0,6.26,45.15,13.16639443954989
data_353,grad9-NbCr measure 3 indent 3,5.52,28.91,0.0,8.57,57.0,7.67,40.92,0.0,6.26,45.15,13.02670158956645
data_355,grad9-NbCr measure 3 indent 5,5.52,28.91,0.0,8.57,57.0,7.67,40.92,0.0,6.26,45.15,13.12616174502308
data_356,grad9-NbCr measure 4 indent 1,6.26,28.4,0.0,9.9,55.44,8.7,40.18,0.0,7.22,43.9,12.598736836527902
data_357,grad9-NbCr measure 4 indent 2,6.26,28.4,0.0,9.9,55.44,8.7,40.18,0.0,7.22,43.9,12.98080958762474
data_358,grad9-NbCr measure 4 indent 3,6.26,28.4,0.0,9.9,55.44,8.7,40.18,0.0,7.22,43.9,12.828891079155147
data_359,grad9-NbCr measure 4 indent 4,6.26,28.4,0.0,9.9,55.44,8.7,40.18,0.0,7.22,43.9,12.580662216353133
data_360,grad9-NbCr measure 4 indent 5,6.26,28.4,0.0,9.9,55.44,8.7,40.18,0.0,7.22,43.9,12.87737923222299
data_361,grad9-NbCr measure 5 indent 1,7.06,27.53,0.0,11.31,54.1,9.83,39.0,0.0,8.27,42.9,12.829395021562291
data_362,grad9-NbCr measure 5 indent 2,7.06,27.53,0.0,11.31,54.1,9.83,39.0,0.0,8.27,42.9,12.700359985614522
data_363,grad9-NbCr measure 5 indent 3,7.06,27.53,0.0,11.31,54.1,9.83,39.0,0.0,8.27,42.9,12.479097474148425
data_364,grad9-NbCr measure 5 indent 4,7.06,27.53,0.0,11.31,54.1,9.83,39.0,0.0,8.27,42.9,13.198203810545913
data_365,grad9-NbCr measure 5 indent 5,7.06,27.53,0.0,11.31,54.1,9.83,39.0,0.0,8.27,42.9,12.599585525946763
data_366,grad9-NbCr measure 6 indent 1,7.89,26.83,0.0,13.12,52.16,10.99,38.03,0.0,9.59,41.39,12.719136818065675
data_367,grad9-NbCr measure 6 indent 2,7.89,26.83,0.0,13.12,52.16,10.99,38.03,0.0,9.59,41.39,12.37801513132626
data_368,grad9-NbCr measure 6 indent 3,7.89,26.83,0.0,13.12,52.16,10.99,38.03,0.0,9.59,41.39,12.614628905521137
data_369,grad9-NbCr measure 6 indent 4,7.89,26.83,0.0,13.12,52.16,10.99,38.03,0.0,9.59,41.39,12.477841302456252
data_370,grad9-NbCr measure 6 indent 5,7.89,26.83,0.0,13.12,52.16,10.99,38.03,0.0,9.59,41.39,12.756798211655337
data_371,grad9-NbCr measure 7 indent 1,8.9,26.03,0.0,14.95,50.13,12.39,36.91,0.0,10.93,39.78,11.961372864608856
data_372,grad9-NbCr measure 7 indent 2,8.9,26.03,0.0,14.95,50.13,12.39,36.91,0.0,10.93,39.78,12.539333450047478
data_373,grad9-NbCr measure 7 indent 3,8.9,26.03,0.0,14.95,50.13,12.39,36.91,0.0,10.93,39.78,12.418295872325931
data_374,grad9-NbCr measure 7 indent 4,8.9,26.03,0.0,14.95,50.13,12.39,36.91,0.0,10.93,39.78,12.360036915178489
data_375,grad9-NbCr measure 7 indent 5,8.9,26.03,0.0,14.95,50.13,12.39,36.91,0.0,10.93,39.78,12.043154268849333
data_376,grad9-NbCr measure 8 indent 1,9.68,25.27,0.0,17.07,47.99,13.49,35.88,0.0,12.5,38.13,11.910860585266908
data_377,grad9-NbCr measure 8 indent 2,9.68,25.27,0.0,17.07,47.99,13.49,35.88,0.0,12.5,38.13,11.872205249909323
data_378,grad9-NbCr measure 8 indent 3,9.68,25.27,0.0,17.07,47.99,13.49,35.88,0.0,12.5,38.13,11.557691829978612
