Repository: Raphael-Boichot/Accelerated-exploration-of-multinary-systems

# Main
The file main coded in matlab allows to predict value of Young modulus, Hardness, and to determine if the phase is crystalline or amorphous.

### Path

The first step is to change the path in main.m

### Choice of the data for the train 

There are different set of data. These data are located in the section "input". 
The dataset used can be chosen my modifying the variable "Data" in main.m.
To use other datasets than those provided, columns must be named Zr_at, Nb_at, Mo_at, Ti_at, Cr_at, E_GPa, H_GPa, CI and XRD in order to work.

File: matlab/input/Raw_data_corrected.csv (part 1 of 9)
v,Indent,Zr_at,Nb_at,Mo_at,Ti_at,Cr_at,Zr_m,Nb_m,Mo_m,Ti_m,Cr_m,E_GPa,H_GPa,CI,IQ,XRD
data_1,grad6-CrMo measure 1 indent 1,0.0,4.08,35.93,4.46,55.52,0.0,5.47,49.77,3.08,41.67,322.8381248812631,13.487357710506377,0.5084359,83536.15,1.0
data_2,grad6-CrMo measure 1 indent 2,0.0,4.08,35.93,4.46,55.52,0.0,5.47,49.77,3.08,41.67,308.3771255415674,12.26295908373309,0.5084359,83536.15,1.0
data_3,grad6-CrMo measure 1 indent 3,0.0,4.08,35.93,4.46,55.52,0.0,5.47,49.77,3.08,41.67,301.9749290618739,12.082459135617803,0.5084359,83536.15,1.0
data_4,grad6-CrMo measure 1 indent 4,0.0,4.08,35.93,4.46,55.52,0.0,5.47,49.77,3.08,41.67,317.0428857549632,12.316649502909806,0.5084359,83536.15,1.0
data_5,grad6-CrMo measure 1 indent 5,0.0,4.08,35.93,4.46,55.52,0.0,5.47,49.77,3.08,41.67,343.0709747090944,12.818426423472951,0.5084359,83536.15,1.0
data_6,grad6-CrMo measure 2 indent 1,0.0,4.71,35.14,5.19,54.96,0.0,6.32,48.76,3.6,41.32,294.49420991348205,12.195173750538718,0.47820050000000003,78974.57,1.0
data_7,grad6-CrMo measure 2 indent 2,0.0,4.71,35.14,5.19,54.96,0.0,6.32,48.76,3.6,41.32,304.9250499645848,12.16129657214428,0.47820050000000003,78974.57,1.0
data_8,grad6-CrMo measure 2 indent 3,0.0,4.71,35.14,5.19,54.96,0.0,6.32,48.76,3.6,41.32,315.6686791558625,12.228537057065907,0.47820050000000003,78974.57,1.0
data_9,grad6-CrMo measure 2 indent 4,0.0,4.71,35.14,5.19,54.96,0.0,6.32,48.76,3.6,41.32,300.19335129644173,12.626123847257105,0.47820050000000003,78974.57,1.0
data_10,grad6-CrMo measure 2 indent 5,0.0,4.71,35.14,5.19,54.96,0.0,6.32,48.76,3.6,41.32,323.4791153019688,12.186312618469856,0.47820050000000003,78974.57,1.0
data_11,grad6-CrMo measure 3 indent 1,0.0,5.36,34.46,6.17,54.01,0.0,7.21,47.86,4.28,40.65,320.30962763430324,12.836496811790518,0.4708745,76758.24,1.0
data_12,grad6-CrMo measure 3 indent 2,0.0,5.36,34.46,6.17,54.01,0.0,7.21,47.86,4.28,40.65,301.3199140183428,13.572635702341204,0.4708745,76758.24,1.0
data_13,grad6-CrMo measure 3 indent 3,0.0,5.36,34.46,6.17,54.01,0.0,7.21,47.86,4.28,40.65,323.6914026093576,12.583296025683627,0.4708745,76758.24,1.0
data_14,grad6-CrMo measure 3 indent 4,0.0,5.36,34.46,6.17,54.01,0.0,7.21,47.86,4.28,40.65,294.220015579636,12.41651000869976,0.4708745,76758.24,1.0
data_15,grad6-CrMo measure 3 indent 5,0.0,5.36,34.46,6.17,54.01,0.0,7.21,47.86,4.28,40.65,0.013162269440717586,-0.00011681923890594057,0.4708745,76758.24,1.0
data_16,grad6-CrMo measure 4 indent 1,0.0,6.14,33.88,7.11,52.86,0.0,8.26,47.04,4.93,39.77,299.458697689777,12.14153230445489,0.460529,73371.05,1.0
data_17,grad6-CrMo measure 4 indent 2,0.0,6.14,33.88,7.11,52.86,0.0,8.26,47.04,4.93,39.77,296.13144112563407,12.749227799460254,0.460529,73371.05,1.0
data_18,grad6-CrMo measure 4 indent 3,0.0,6.14,33.88,7.11,52.86,0.0,8.26,47.04,4.93,39.77,282.9808871605783,12.21479982442878,0.460529,73371.05,1.0
data_19,grad6-CrMo measure 4 indent 4,0.0,6.14,33.88,7.11,52.86,0.0,8.26,47.04,4.93,39.77,309.40889283944006,12.397243662194263,0.460529,73371.05,1.0
data_20,grad6-CrMo measure 4 indent 5,0.0,6.14,33.88,7.11,52.86,0.0,8.26,47.04,4.93,39.77,284.1800698057444,12.23101922972927,0.460529,73371.05,1.0
data_21,grad6-CrMo measure 5 indent 1,0.0,7.02,33.36,8.01,51.61,0.0,9.43,46.25,5.55,38.78,292.53331704596985,12.912468953890887,0.4641919,73017.89,1.0
data_22,grad6-CrMo measure 5 indent 2,0.0,7.02,33.36,8.01,51.61,0.0,9.43,46.25,5.55,38.78,285.8548949062716,12.21013332503544,0.4641919,73017.89,1.0
data_23,grad6-CrMo measure 5 indent 3,0.0,7.02,33.36,8.01,51.61,0.0,9.43,46.25,5.55,38.78,299.7104403311015,12.440851490966745,0.4641919,73017.89,1.0
data_24,grad6-CrMo measure 5 indent 4,0.0,7.02,33.36,8.01,51.61,0.0,9.43,46.25,5.55,38.78,298.9528402691394,13.538881448105073,0.4641919,73017.89,1.0
data_25,grad6-CrMo measure 5 indent 5,0.0,7.02,33.36,8.01,51.61,0.0,9.43,46.25,5.55,38.78,277.04794448459165,12.82928319411136,0.4641919,73017.89,1.0
data_26,grad6-CrMo measure 6 indent 1,0.0,7.93,32.74,9.19,50.14,0.0,10.63,45.36,6.36,37.65,251.0830328577147,12.463778856204069,0.43198690000000006,69886.54,1.0
data_27,grad6-CrMo measure 6 indent 2,0.0,7.93,32.74,9.19,50.14,0.0,10.63,45.36,6.36,37.65,247.48639212755413,12.32983242513377,0.43198690000000006,69886.54,1.0
data_28,grad6-CrMo measure 6 indent 3,0.0,7.93,32.74,9.19,50.14,0.0,10.63,45.36,6.36,37.65,242.4406991307252,13.014279646701,0.43198690000000006,69886.54,1.0
data_29,grad6-CrMo measure 6 indent 4,0.0,7.93,32.74,9.19,50.14,0.0,10.63,45.36,6.36,37.65,250.3609183661029,13.147062450734968,0.43198690000000006,69886.54,1.0
data_30,grad6-CrMo measure 6 indent 5,0.0,7.93,32.74,9.19,50.14,0.0,10.63,45.36,6.36,37.65,233.51009680733475,11.394198167234173,0.43198690000000006,69886.54,1.0
data_31,grad6-CrMo measure 7 indent 1,0.0,8.97,32.51,10.46,48.06,0.0,11.99,44.86,7.21,35.94,35.61692702070022,0.24115579721851862,0.3645811,63169.42,1.0
data_32,grad6-CrMo measure 7 indent 2,0.0,8.97,32.51,10.46,48.06,0.0,11.99,44.86,7.21,35.94,246.83644366206,12.75181101380397,0.3645811,63169.42,1.0
data_33,grad6-CrMo measure 7 indent 3,0.0,8.97,32.51,10.46,48.06,0.0,11.99,44.86,7.21,35.94,240.96288233013092,12.251929094013803,0.3645811,63169.42,1.0
data_34,grad6-CrMo measure 7 indent 4,0.0,8.97,32.51,10.46,48.06,0.0,11.99,44.86,7.21,35.94,222.21946301586928,12.042174772031254,0.3645811,63169.42,1.0
data_35,grad6-CrMo measure 7 indent 5,0.0,8.97,32.51,10.46,48.06,0.0,11.99,44.86,7.21,35.94,222.8385250189855,11.129883974490886,0.3645811,63169.42,1.0
data_36,grad6-CrMo measure 8 indent 1,0.0,10.26,31.86,11.88,46.0,0.0,13.67,43.85,8.16,34.32,263.6461656840356,12.783745196709432,0.36920949999999997,62913.97,1.0
data_37,grad6-CrMo measure 8 indent 2,0.0,10.26,31.86,11.88,46.0,0.0,13.67,43.85,8.16,34.32,271.8035259716412,12.627845341595183,0.36920949999999997,62913.97,1.0
data_38,grad6-CrMo measure 8 indent 3,0.0,10.26,31.86,11.88,46.0,0.0,13.67,43.85,8.16,34.32,259.0340928584196,12.901853614569795,0.36920949999999997,62913.97,1.0
data_39,grad6-CrMo measure 8 indent 4,0.0,10.26,31.86,11.88,46.0,0.0,13.67,43.85,8.16,34.32,261.9835955449442,12.303265871094558,0.36920949999999997,62913.97,1.0
data_40,grad6-CrMo measure 8 indent 5,0.0,10.26,31.86,11.88,46.0,0.0,13.67,43.85,8.16,34.32,257.59619091837607,12.32949139080307,0.36920949999999997,62913.97,1.0
data_41,grad6-CrMo measure 9 indent 1,0.0,11.73,31.38,13.13,43.76,0.0,15.56,42.98,8.98,32.48,258.8689677732986,12.614249159968871,0.3415437,61020.48,1.0
data_42,grad6-CrMo measure 9 indent 2,0.0,11.73,31.38,13.13,43.76,0.0,15.56,42.98,8.98,32.48,269.8021854687652,13.026174828559839,0.3415437,61020.48,1.0
data_43,grad6-CrMo measure 9 indent 3,0.0,11.73,31.38,13.13,43.76,0.0,15.56,42.98,8.98,32.48,262.86146677649975,12.097278271735084,0.3415437,61020.48,1.0
data_44,grad6-CrMo measure 9 indent 4,0.0,11.73,31.38,13.13,43.76,0.0,15.56,42.98,8.98,32.48,280.59915002475407,13.202677345547414,0.3415437,61020.48,1.0
data_45,grad6-CrMo measure 9 indent 5,0.0,11.73,31.38,13.13,43.76,0.0,15.56,42.98,8.98,32.48,268.84994103211363,12.68601210392071,0.3415437,61020.48,1.0
data_46,grad6-CrMo measure 10 indent 1,0.0,13.28,30.75,15.04,40.93,0.0,17.54,41.95,10.24,30.26,265.9998428181546,13.141188847864504,0.40138320000000005,65254.5,1.0
data_47,grad6-CrMo measure 10 indent 2,0.0,13.28,30.75,15.04,40.93,0.0,17.54,41.95,10.24,30.26,247.65743464035185,12.26742109591725,0.40138320000000005,65254.5,1.0
data_48,grad6-CrMo measure 10 indent 3,0.0,13.28,30.75,15.04,40.93,0.0,17.54,41.95,10.24,30.26,260.5639790287878,12.04602932634753,0.40138320000000005,65254.5,1.0
data_49,grad6-CrMo measure 10 indent 4,0.0,13.28,30.75,15.04,40.93,0.0,17.54,41.95,10.24,30.26,263.22032293322184,12.541976347612337,0.40138320000000005,65254.5,1.0
data_50,grad6-CrMo measure 10 indent 5,0.0,13.28,30.75,15.04,40.93,0.0,17.54,41.95,10.24,30.26,259.6487753771353,11.841173565638254,0.40138320000000005,65254.5,1.0
data_51,grad6-CrMo measure 11 indent 1,0.0,14.36,30.39,16.41,38.84,0.0,18.91,41.33,11.14,28.62,263.2405332597553,12.717038341062247,0.3289553,59752.76,1.0
data_52,grad6-CrMo measure 11 indent 2,0.0,14.36,30.39,16.41,38.84,0.0,18.91,41.33,11.14,28.62,255.35622876746342,11.792151606778935,0.3289553,59752.76,1.0
data_53,grad6-CrMo measure 11 indent 3,0.0,14.36,30.39,16.41,38.84,0.0,18.91,41.33,11.14,28.62,268.6042221143048,12.48101758406118,0.3289553,59752.76,1.0
data_54,grad6-CrMo measure 11 indent 4,0.0,14.36,30.39,16.41,38.84,0.0,18.91,41.33,11.14,28.62,258.59374684484953,11.27936416699359,0.3289553,59752.76,1.0
data_55,grad6-CrMo measure 11 indent 5,0.0,14.36,30.39,16.41,38.84,0.0,18.91,41.33,11.14,28.62,0,0,0.3289553,59752.76,1.0
data_56,grad6-NbTi measure 1 indent 1,0.0,15.41,29.83,17.64,37.12,0.0,20.25,40.49,11.96,27.31,274.28907564984263,11.768843617540313,0.3283698,57888.38,1.0
data_57,grad6-NbTi measure 1 indent 2,0.0,15.41,29.83,17.64,37.12,0.0,20.25,40.49,11.96,27.31,250.33517040251667,11.327024417724374,0.3283698,57888.38,1.0
data_58,grad6-NbTi measure 1 indent 3,0.0,15.41,29.83,17.64,37.12,0.0,20.25,40.49,11.96,27.31,270.86392791595205,12.60466446631489,0.3283698,57888.38,1.0
data_59,grad6-NbTi measure 1 indent 4,0.0,15.41,29.83,17.64,37.12,0.0,20.25,40.49,11.96,27.31,265.8310672791903,13.135071895168284,0.3283698,57888.38,1.0
data_60,grad6-NbTi measure 1 indent 5,0.0,15.41,29.83,17.64,37.12,0.0,20.25,40.49,11.96,27.31,262.9209941582393,12.512978714358777,0.3283698,57888.38,1.0
data_61,grad6-NbTi measure 2 indent 1,0.0,17.5,29.13,19.97,33.4,0.0,22.86,39.28,13.45,24.41,246.17827931411315,11.735876357557949,0.30716,57382.47,1.0
data_62,grad6-NbTi measure 2 indent 2,0.0,17.5,29.13,19.97,33.4,0.0,22.86,39.28,13.45,24.41,260.36792041016747,12.12932004673564,0.30716,57382.47,1.0
data_63,grad6-NbTi measure 2 indent 3,0.0,17.5,29.13,19.97,33.4,0.0,22.86,39.28,13.45,24.41,242.92143642658584,11.656407899468402,0.30716,57382.47,1.0
data_64,grad6-NbTi measure 2 indent 4,0.0,17.5,29.13,19.97,33.4,0.0,22.86,39.28,13.45,24.41,249.58775052428763,11.489595896136125,0.30716,57382.47,1.0
data_65,grad6-NbTi measure 2 indent 5,0.0,17.5,29.13,19.97,33.4,0.0,22.86,39.28,13.45,24.41,254.45587723502774,12.299522953719464,0.30716,57382.47,1.0
data_66,grad6-NbTi measure 3 indent 1,0.0,19.64,28.09,22.41,29.86,0.0,25.54,37.71,15.02,21.73,243.1359783329578,11.95817262250822,0.2561257,54186.98,1.0
data_67,grad6-NbTi measure 3 indent 2,0.0,19.64,28.09,22.41,29.86,0.0,25.54,37.71,15.02,21.73,239.106145319158,11.126848629573509,0.2561257,54186.98,1.0
data_68,grad6-NbTi measure 3 indent 3,0.0,19.64,28.09,22.41,29.86,0.0,25.54,37.71,15.02,21.73,255.0973286544753,10.938693787718165,0.2561257,54186.98,1.0
data_69,grad6-NbTi measure 3 indent 4,0.0,19.64,28.09,22.41,29.86,0.0,25.54,37.71,15.02,21.73,231.32733567398694,11.77064683500079,0.2561257,54186.98,1.0
data_70,grad6-NbTi measure 3 indent 5,0.0,19.64,28.09,22.41,29.86,0.0,25.54,37.71,15.02,21.73,234.70024159899273,10.650441629675294,0.2561257,54186.98,1.0
data_71,grad6-NbTi measure 4 indent 1,0.0,21.94,26.92,25.18,25.96,0.0,28.4,35.98,16.81,18.81,228.0803867976303,11.188996373027534,0.23730140000000002,52541.05,1.0
data_72,grad6-NbTi measure 4 indent 2,0.0,21.94,26.92,25.18,25.96,0.0,28.4,35.98,16.81,18.81,231.92852872453736,10.931590449628384,0.23730140000000002,52541.05,1.0
data_73,grad6-NbTi measure 4 indent 3,0.0,21.94,26.92,25.18,25.96,0.0,28.4,35.98,16.81,18.81,235.34645561040836,11.08552018901687,0.23730140000000002,52541.05,1.0
data_74,grad6-NbTi measure 4 indent 4,0.0,21.94,26.92,25.18,25.96,0.0,28.4,35.98,16.81,18.81,225.20700254087902,10.868398170181031,0.23730140000000002,52541.05,1.0
data_75,grad6-NbTi measure 4 indent 5,0.0,21.94,26.92,25.18,25.96,0.0,28.4,35.98,16.81,18.81,204.62056843705662,10.734888859007835,0.23730140000000002,52541.05,1.0
data_76,grad6-NbTi measure 5 indent 1,0.0,24.24,25.63,27.39,22.74,0.0,31.25,34.13,18.21,16.41,220.80176775241398,10.806902090319431,0.1396406,46965.76,1.0
data_77,grad6-NbTi measure 5 indent 2,0.0,24.24,25.63,27.39,22.74,0.0,31.25,34.13,18.21,16.41,205.1845694865182,11.19423168260255,0.1396406,46965.76,1.0
data_78,grad6-NbTi measure 5 indent 3,0.0,24.24,25.63,27.39,22.74,0.0,31.25,34.13,18.21,16.41,213.87523687060138,10.639484090462428,0.1396406,46965.76,1.0
data_79,grad6-NbTi measure 5 indent 4,0.0,24.24,25.63,27.39,22.74,0.0,31.25,34.13,18.21,16.41,217.93818866546837,10.691400393884598,0.1396406,46965.76,1.0
data_80,grad6-NbTi measure 5 indent 5,0.0,24.24,25.63,27.39,22.74,0.0,31.25,34.13,18.21,16.41,206.93575278080448,10.678331993436398,0.1396406,46965.76,1.0
data_81,grad6-NbTi measure 6 indent 1,0.0,26.38,24.03,30.16,19.43,0.0,33.98,31.97,20.04,14.01,220.7862875181521,11.295552692215676,0.1710069,48980.44,1.0
data_82,grad6-NbTi measure 6 indent 2,0.0,26.38,24.03,30.16,19.43,0.0,33.98,31.97,20.04,14.01,206.74650153400012,11.317618242506004,0.1710069,48980.44,1.0
data_83,grad6-NbTi measure 6 indent 3,0.0,26.38,24.03,30.16,19.43,0.0,33.98,31.97,20.04,14.01,199.2649427507511,10.70432578546037,0.1710069,48980.44,1.0
data_84,grad6-NbTi measure 6 indent 4,0.0,26.38,24.03,30.16,19.43,0.0,33.98,31.97,20.04,14.01,204.94175511929558,11.383346645305068,0.1710069,48980.44,1.0
data_85,grad6-NbTi measure 6 indent 5,0.0,26.38,24.03,30.16,19.43,0.0,33.98,31.97,20.04,14.01,210.47966910034253,10.958761847557373,0.1710069,48980.44,1.0
data_86,grad6-NbTi measure 7 indent 1,0.0,29.01,22.23,32.53,16.22,0.0,37.28,29.5,21.55,11.67,181.95731839960177,10.758484509877926,0.1277132,46081.75,1.0
data_87,grad6-NbTi measure 7 indent 2,0.0,29.01,22.23,32.53,16.22,0.0,37.28,29.5,21.55,11.67,175.5336177464557,9.938736630153532,0.1277132,46081.75,1.0
data_88,grad6-NbTi measure 7 indent 3,0.0,29.01,22.23,32.53,16.22,0.0,37.28,29.5,21.55,11.67,185.78820944550455,10.47234896582368,0.1277132,46081.75,1.0
data_89,grad6-NbTi measure 7 indent 4,0.0,29.01,22.23,32.53,16.22,0.0,37.28,29.5,21.55,11.67,184.39329359391525,10.014165279635021,0.1277132,46081.75,1.0
data_90,grad6-NbTi measure 7 indent 5,0.0,29.01,22.23,32.53,16.22,0.0,37.28,29.5,21.55,11.67,186.19751686325668,10.30305144571601,0.1277132,46081.75,1.0
data_91,grad6-NbTi measure 8 indent 1,0.0,31.38,20.3,35.04,13.28,0.0,40.31,26.93,23.21,9.55,190.8333573830164,10.008548815460411,0.08399881,44509.68,1.0
data_92,grad6-NbTi measure 8 indent 2,0.0,31.38,20.3,35.04,13.28,0.0,40.31,26.93,23.21,9.55,184.54548156297952,9.78951932803297,0.08399881,44509.68,1.0
data_93,grad6-NbTi measure 8 indent 3,0.0,31.38,20.3,35.04,13.28,0.0,40.31,26.93,23.21,9.55,177.2047230346282,10.02942837233119,0.08399881,44509.68,1.0
data_94,grad6-NbTi measure 8 indent 4,0.0,31.38,20.3,35.04,13.28,0.0,40.31,26.93,23.21,9.55,173.03575153195789,9.630417676632891,0.08399881,44509.68,1.0
data_95,grad6-NbTi measure 8 indent 5,0.0,31.38,20.3,35.04,13.28,0.0,40.31,26.93,23.21,9.55,179.2307196093531,9.697461079168496,0.08399881,44509.68,1.0
data_96,grad6-NbTi measure 9 indent 1,0.0,33.34,17.96,37.48,11.23,0.0,43.02,23.94,24.93,8.11,164.09542566093566,9.778309314474477,0.0372929,43037.66,1.0
data_97,grad6-NbTi measure 9 indent 2,0.0,33.34,17.96,37.48,11.23,0.0,43.02,23.94,24.93,8.11,166.2427540941897,9.99033250122949,0.0372929,43037.66,1.0
data_98,grad6-NbTi measure 9 indent 3,0.0,33.34,17.96,37.48,11.23,0.0,43.02,23.94,24.93,8.11,160.87454076137976,9.642407841652183,0.0372929,43037.66,1.0
data_99,grad6-NbTi measure 9 indent 4,0.0,33.34,17.96,37.48,11.23,0.0,43.02,23.94,24.93,8.11,155.541787218642,8.815266636334263,0.0372929,43037.66,1.0
data_100,grad6-NbTi measure 9 indent 5,0.0,33.34,17.96,37.48,11.23,0.0,43.02,23.94,24.93,8.11,165.56238766745582,9.488410426248137,0.0372929,43037.66,1.0
data_101,grad6-NbTi measure 10 indent 1,0.0,34.66,15.46,40.05,9.82,0.0,45.15,20.8,26.9,7.16,137.9749136291809,8.168426407782743,0.06778922,42113.36,1.0
data_102,grad6-NbTi measure 10 indent 2,0.0,34.66,15.46,40.05,9.82,0.0,45.15,20.8,26.9,7.16,140.20074036205554,8.226932664918458,0.06778922,42113.36,1.0
data_103,grad6-NbTi measure 10 indent 3,0.0,34.66,15.46,40.05,9.82,0.0,45.15,20.8,26.9,7.16,147.5126930924837,8.372652108979896,0.06778922,42113.36,1.0
data_104,grad6-NbTi measure 10 indent 4,0.0,34.66,15.46,40.05,9.82,0.0,45.15,20.8,26.9,7.16,139.6528680073306,8.39944352403247,0.06778922,42113.36,1.0
data_105,grad6-NbTi measure 10 indent 5,0.0,34.66,15.46,40.05,9.82,0.0,45.15,20.8,26.9,7.16,139.48417673674712,8.13900484948037,0.06778922,42113.36,1.0
data_106,grad6-NbTi measure 11 indent 1,0.0,36.24,13.11,42.22,8.44,0.0,47.52,17.75,28.54,6.2,107.21332438632476,6.7438317956651375,0.07471777,42027.58,1.0
data_107,grad6-NbTi measure 11 indent 2,0.0,36.24,13.11,42.22,8.44,0.0,47.52,17.75,28.54,6.2,107.63981675619684,6.6643871615142665,0.07471777,42027.58,1.0
data_108,grad6-NbTi measure 11 indent 3,0.0,36.24,13.11,42.22,8.44,0.0,47.52,17.75,28.54,6.2,108.0256994017636,6.05196552441172,0.07471777,42027.58,1.0
data_109,grad6-NbTi measure 11 indent 4,0.0,36.24,13.11,42.22,8.44,0.0,47.52,17.75,28.54,6.2,108.72860567305986,6.785676047438984,0.07471777,42027.58,1.0
data_110,grad6-NbTi measure 11 indent 5,0.0,36.24,13.11,42.22,8.44,0.0,47.52,17.75,28.54,6.2,123.08163544728369,8.047901417309184,0.07471777,42027.58,1.0
data_111,grad6-NbTi measure 12 indent 1,0.0,38.32,12.46,42.2,7.02,0.0,49.85,16.74,28.3,5.11,79.54211384210852,5.747745477673123,0.07275116,41671.81,1.0
data_112,grad6-NbTi measure 12 indent 2,0.0,38.32,12.46,42.2,7.02,0.0,49.85,16.74,28.3,5.11,84.53208664126467,6.541500100890597,0.07275116,41671.81,1.0
data_113,grad6-NbTi measure 12 indent 3,0.0,38.32,12.46,42.2,7.02,0.0,49.85,16.74,28.3,5.11,82.86402165212853,6.315315562275721,0.07275116,41671.81,1.0
data_114,grad6-NbTi measure 12 indent 4,0.0,38.32,12.46,42.2,7.02,0.0,49.85,16.74,28.3,5.11,84.70172521212362,6.615471076160586,0.07275116,41671.81,1.0
data_115,grad6-NbTi measure 12 indent 5,0.0,38.32,12.46,42.2,7.02,0.0,49.85,16.74,28.3,5.11,83.16144361249506,6.190684992049032,0.07275116,41671.81,1.0
data_116,grad7-CrMo measure 1 indent 1,3.72,3.8,35.75,0.0,56.73,4.8,4.99,48.5,0.0,41.71,284.2565681728168,16.455916920968427,0.02261532,41358.1,1.0
data_117,grad7-CrMo measure 1 indent 2,3.72,3.8,35.75,0.0,56.73,4.8,4.99,48.5,0.0,41.71,294.47503252910514,17.09909208566739,0.02261532,41358.1,1.0
data_118,grad7-CrMo measure 1 indent 3,3.72,3.8,35.75,0.0,56.73,4.8,4.99,48.5,0.0,41.71,303.6020574748461,16.562341055902984,0.02261532,41358.1,1.0
data_119,grad7-CrMo measure 1 indent 4,3.72,3.8,35.75,0.0,56.73,4.8,4.99,48.5,0.0,41.71,293.45859140650543,16.83597846451839,0.02261532,41358.1,1.0
data_120,grad7-CrMo measure 1 indent 5,3.72,3.8,35.75,0.0,56.73,4.8,4.99,48.5,0.0,41.71,282.5758831726969,16.65961986867556,0.02261532,41358.1,1.0
data_121,grad7-CrMo measure 2 indent 1,4.25,4.16,35.09,0.0,56.5,5.48,5.46,47.57,0.0,41.5,293.16105316397,16.83634050228534,0.02292051,41851.49,1.0
data_122,grad7-CrMo measure 2 indent 2,4.25,4.16,35.09,0.0,56.5,5.48,5.46,47.57,0.0,41.5,299.27270385696073,16.407435789476374,0.02292051,41851.49,1.0
data_123,grad7-CrMo measure 2 indent 3,4.25,4.16,35.09,0.0,56.5,5.48,5.46,47.57,0.0,41.5,289.8304960394398,17.53780785891918,0.02292051,41851.49,1.0
data_124,grad7-CrMo measure 2 indent 4,4.25,4.16,35.09,0.0,56.5,5.48,5.46,47.57,0.0,41.5,279.9787826683767,16.75568806352996,0.02292051,41851.49,1.0
data_125,grad7-CrMo measure 2 indent 5,4.25,4.16,35.09,0.0,56.5,5.48,5.46,47.57,0.0,41.5,298.45532498584555,16.817874649455675,0.02292051,41851.49,1.0
data_126,grad7-CrMo measure 3 indent 1,4.79,4.94,34.56,0.0,55.7,6.15,6.46,46.65,0.0,40.75,275.53979858870474,17.257323945467807,0.01843793,38512.27,0.0
data_127,grad7-CrMo measure 3 indent 2,4.79,4.94,34.56,0.0,55.7,6.15,6.46,46.65,0.0,40.75,295.57076500156535,17.025567835069715,0.01843793,38512.27,0.0
data_128,grad7-CrMo measure 3 indent 3,4.79,4.94,34.56,0.0,55.7,6.15,6.46,46.65,0.0,40.75,278.528937069468,17.49416304995609,0.01843793,38512.27,0.0
data_129,grad7-CrMo measure 3 indent 4,4.79,4.94,34.56,0.0,55.7,6.15,6.46,46.65,0.0,40.75,280.0304777665238,16.780585619705352,0.01843793,38512.27,0.0
data_130,grad7-CrMo measure 3 indent 5,4.79,4.94,34.56,0.0,55.7,6.15,6.46,46.65,0.0,40.75,263.35239634413165,17.26307781240021,0.01843793,38512.27,0.0
data_131,grad7-CrMo measure 4 indent 1,5.38,5.73,34.0,0.0,54.88,6.88,7.46,45.69,0.0,39.97,272.4396505965293,17.381071399276962,0.01979029,38816.01,0.0
data_132,grad7-CrMo measure 4 indent 2,5.38,5.73,34.0,0.0,54.88,6.88,7.46,45.69,0.0,39.97,278.5237771218639,17.153507260138248,0.01979029,38816.01,0.0
data_133,grad7-CrMo measure 4 indent 3,5.38,5.73,34.0,0.0,54.88,6.88,7.46,45.69,0.0,39.97,284.28793478728454,16.828460984363886,0.01979029,38816.01,0.0
data_134,grad7-CrMo measure 4 indent 4,5.38,5.73,34.0,0.0,54.88,6.88,7.46,45.69,0.0,39.97,270.6199310270875,16.734930511054376,0.01979029,38816.01,0.0
data_135,grad7-CrMo measure 4 indent 5,5.38,5.73,34.0,0.0,54.88,6.88,7.46,45.69,0.0,39.97,278.8382803379239,17.71894375669217,0.01979029,38816.01,0.0
data_136,grad7-CrMo measure 5 indent 1,6.03,6.55,33.47,0.0,53.95,7.66,8.48,44.76,0.0,39.1,285.4080431018568,17.182342034668473,0.01996134,38845.28,0.0
data_137,grad7-CrMo measure 5 indent 2,6.03,6.55,33.47,0.0,53.95,7.66,8.48,44.76,0.0,39.1,285.95128482598574,17.239858316918838,0.01996134,38845.28,0.0
data_138,grad7-CrMo measure 5 indent 3,6.03,6.55,33.47,0.0,53.95,7.66,8.48,44.76,0.0,39.1,286.5992216374789,16.999542093850728,0.01996134,38845.28,0.0
data_139,grad7-CrMo measure 5 indent 4,6.03,6.55,33.47,0.0,53.95,7.66,8.48,44.76,0.0,39.1,282.3334438901435,16.986827019826535,0.01996134,38845.28,0.0
data_140,grad7-CrMo measure 5 indent 5,6.03,6.55,33.47,0.0,53.95,7.66,8.48,44.76,0.0,39.1,291.97564126110746,17.250217341398617,0.01996134,38845.28,0.0
data_141,grad7-CrMo measure 6 indent 1,6.65,7.5,32.98,0.0,52.88,8.4,9.65,43.85,0.0,38.1,273.40658821240754,17.449970339550404,0.02295594,39323.42,1.0
data_142,grad7-CrMo measure 6 indent 2,6.65,7.5,32.98,0.0,52.88,8.4,9.65,43.85,0.0,38.1,272.1768680902461,17.304391937934994,0.02295594,39323.42,1.0
data_143,grad7-CrMo measure 6 indent 3,6.65,7.5,32.98,0.0,52.88,8.4,9.65,43.85,0.0,38.1,0,0,0.02295594,39323.42,1.0
data_144,grad7-CrMo measure 6 indent 4,6.65,7.5,32.98,0.0,52.88,8.4,9.65,43.85,0.0,38.1,288.34342462032185,17.422542179892226,0.02295594,39323.42,1.0
data_145,grad7-CrMo measure 6 indent 5,6.65,7.5,32.98,0.0,52.88,8.4,9.65,43.85,0.0,38.1,279.5579974715421,17.729525480738488,0.02295594,39323.42,1.0
data_146,grad7-CrMo measure 7 indent 1,7.45,8.58,32.37,0.0,51.6,9.35,10.97,42.74,0.0,36.93,269.37771960302405,16.67567150564166,0.0225915,39007.14,1.0
data_147,grad7-CrMo measure 7 indent 2,7.45,8.58,32.37,0.0,51.6,9.35,10.97,42.74,0.0,36.93,270.6565775622626,16.541838158223914,0.0225915,39007.14,1.0
data_148,grad7-CrMo measure 7 indent 3,7.45,8.58,32.37,0.0,51.6,9.35,10.97,42.74,0.0,36.93,274.2425997056031,17.58158480593741,0.0225915,39007.14,1.0
data_149,grad7-CrMo measure 7 indent 4,7.45,8.58,32.37,0.0,51.6,9.35,10.97,42.74,0.0,36.93,269.00209908187,17.522827016497416,0.0225915,39007.14,1.0
data_150,grad7-CrMo measure 7 indent 5,7.45,8.58,32.37,0.0,51.6,9.35,10.97,42.74,0.0,36.93,261.6216907390744,16.581487684633277,0.0225915,39007.14,1.0
data_151,grad7-CrMo measure 8 indent 1,8.28,9.73,31.73,0.0,50.26,10.32,12.35,41.61,0.0,35.72,275.0988745271313,17.51238249804753,0.02368094,38418.86,1.0
data_152,grad7-CrMo measure 8 indent 2,8.28,9.73,31.73,0.0,50.26,10.32,12.35,41.61,0.0,35.72,261.4180152203671,17.77896484674018,0.02368094,38418.86,1.0
data_153,grad7-CrMo measure 8 indent 3,8.28,9.73,31.73,0.0,50.26,10.32,12.35,41.61,0.0,35.72,255.6110879292085,16.31149220321039,0.02368094,38418.86,1.0
data_154,grad7-CrMo measure 8 indent 4,8.28,9.73,31.73,0.0,50.26,10.32,12.35,41.61,0.0,35.72,259.555550141416,17.37067466217604,0.02368094,38418.86,1.0
data_155,grad7-CrMo measure 8 indent 5,8.28,9.73,31.73,0.0,50.26,10.32,12.35,41.61,0.0,35.72,272.9651849536858,17.500379507768393,0.02368094,38418.86,1.0
data_156,grad7-CrMo measure 9 indent 1,9.25,11.05,31.44,0.0,48.26,11.4,13.89,40.78,0.0,33.93,252.91214948363663,17.953477635647296,0.0147478,35343.68,0
data_157,grad7-CrMo measure 9 indent 2,9.25,11.05,31.44,0.0,48.26,11.4,13.89,40.78,0.0,33.93,259.43864822095696,16.782160922903184,0.0147478,35343.68,0
data_158,grad7-CrMo measure 9 indent 3,9.25,11.05,31.44,0.0,48.26,11.4,13.89,40.78,0.0,33.93,263.76770790923183,16.836851071505563,0.0147478,35343.68,0
data_159,grad7-CrMo measure 9 indent 4,9.25,11.05,31.44,0.0,48.26,11.4,13.89,40.78,0.0,33.93,261.60356294603116,18.08635249943433,0.0147478,35343.68,0
data_160,grad7-CrMo measure 9 indent 5,9.25,11.05,31.44,0.0,48.26,11.4,13.89,40.78,0.0,33.93,247.86095582078096,17.52763098226023,0.0147478,35343.68,0
data_161,grad7-CrMo measure 10 indent 1,10.52,12.55,30.72,0.0,46.21,12.83,15.59,39.43,0.0,32.14,182.23471045382828,13.13335879357125,0.0147478,35343.68,0
data_162,grad7-CrMo measure 10 indent 2,10.52,12.55,30.72,0.0,46.21,12.83,15.59,39.43,0.0,32.14,186.65323571792712,12.607656314195026,0.0147478,35343.68,0
data_163,grad7-CrMo measure 10 indent 3,10.52,12.55,30.72,0.0,46.21,12.83,15.59,39.43,0.0,32.14,178.23757138380196,12.904087853410845,0.0147478,35343.68,0
data_164,grad7-CrMo measure 10 indent 4,10.52,12.55,30.72,0.0,46.21,12.83,15.59,39.43,0.0,32.14,184.88500230094888,12.963278178890183,0.0147478,35343.68,0
data_165,grad7-CrMo measure 10 indent 5,10.52,12.55,30.72,0.0,46.21,12.83,15.59,39.43,0.0,32.14,185.49710641552363,12.945219497700503,0.0147478,35343.68,0
data_166,grad7-CrMo measure 11 indent 1,11.78,14.33,29.88,0.0,44.0,14.22,17.61,37.92,0.0,30.26,191.25296902041782,12.881711645190041,0.0147478,35343.68,0
data_167,grad7-CrMo measure 11 indent 2,11.78,14.33,29.88,0.0,44.0,14.22,17.61,37.92,0.0,30.26,182.64205629135398,13.064192952815148,0.0147478,35343.68,0
data_168,grad7-CrMo measure 11 indent 3,11.78,14.33,29.88,0.0,44.0,14.22,17.61,37.92,0.0,30.26,188.6543591453858,12.760328473386046,0.0147478,35343.68,0
data_169,grad7-CrMo measure 11 indent 4,11.78,14.33,29.88,0.0,44.0,14.22,17.61,37.92,0.0,30.26,181.81681095443747,13.171212645196881,0.0147478,35343.68,0
data_170,grad7-CrMo measure 11 indent 5,11.78,14.33,29.88,0.0,44.0,14.22,17.61,37.92,0.0,30.26,181.8031563311449,12.976856394244125,0.0147478,35343.68,0
data_171,grad7-CrMo measure 12 indent 1,13.18,16.0,29.25,0.0,41.57,15.7,19.42,36.65,0.0,28.23,183.08136298774048,12.701953410381801,0.0147478,35343.68,0
data_172,grad7-CrMo measure 12 indent 2,13.18,16.0,29.25,0.0,41.57,15.7,19.42,36.65,0.0,28.23,179.2004597527501,12.713095138446024,0.0147478,35343.68,0
data_173,grad7-CrMo measure 12 indent 3,13.18,16.0,29.25,0.0,41.57,15.7,19.42,36.65,0.0,28.23,172.38747346454852,12.986756004004306,0.0147478,35343.68,0
data_174,grad7-CrMo measure 12 indent 4,13.18,16.0,29.25,0.0,41.57,15.7,19.42,36.65,0.0,28.23,185.33070862934304,12.859195398798581,0.0147478,35343.68,0
data_175,grad7-CrMo measure 12 indent 5,13.18,16.0,29.25,0.0,41.57,15.7,19.42,36.65,0.0,28.23,186.21542074971097,12.670208377059826,0.0147478,35343.68,0
data_176,grad7-NbZr measure 1 indent 1,14.09,17.13,28.79,0.0,39.99,16.65,20.62,35.79,0.0,26.94,185.24707737337172,12.263122594697233,0.0147478,35343.68,0
data_177,grad7-NbZr measure 1 indent 2,14.09,17.13,28.79,0.0,39.99,16.65,20.62,35.79,0.0,26.94,174.2910704491412,12.865451373616859,0.0147478,35343.68,0
data_178,grad7-NbZr measure 1 indent 3,14.09,17.13,28.79,0.0,39.99,16.65,20.62,35.79,0.0,26.94,184.14933884449846,12.463773386452331,0.0147478,35343.68,0
data_179,grad7-NbZr measure 1 indent 4,14.09,17.13,28.79,0.0,39.99,16.65,20.62,35.79,0.0,26.94,177.32094245638487,12.751393946250442,0.0147478,35343.68,0
data_180,grad7-NbZr measure 1 indent 5,14.09,17.13,28.79,0.0,39.99,16.65,20.62,35.79,0.0,26.94,175.7128731773637,12.947159995968931,0.0147478,35343.68,0
data_181,grad7-NbZr measure 2 indent 1,15.7,18.94,27.77,0.0,37.6,18.33,22.52,34.12,0.0,25.03,171.40892143025653,12.409077903720338,0.0147478,35343.68,0
data_182,grad7-NbZr measure 2 indent 2,15.7,18.94,27.77,0.0,37.6,18.33,22.52,34.12,0.0,25.03,177.0887423600008,12.198691736166639,0.0147478,35343.68,0
data_183,grad7-NbZr measure 2 indent 3,15.7,18.94,27.77,0.0,37.6,18.33,22.52,34.12,0.0,25.03,169.9625447258721,12.486561888659821,0.0147478,35343.68,0
data_184,grad7-NbZr measure 2 indent 4,15.7,18.94,27.77,0.0,37.6,18.33,22.52,34.12,0.0,25.03,174.50482763951544,12.152964963192211,0.0147478,35343.68,0
data_185,grad7-NbZr measure 2 indent 5,15.7,18.94,27.77,0.0,37.6,18.33,22.52,34.12,0.0,25.03,162.53880170827262,12.774886817939535,0.0147478,35343.68,0
data_186,grad7-NbZr measure 3 indent 1,18.86,23.36,25.53,0.0,32.25,21.46,27.07,30.56,0.0,20.92,160.09828446191568,11.914147108517113,0.0147478,35343.68,0
data_187,grad7-NbZr measure 3 indent 2,18.86,23.36,25.53,0.0,32.25,21.46,27.07,30.56,0.0,20.92,153.87335457789754,12.208650341363398,0.0147478,35343.68,0
data_188,grad7-NbZr measure 3 indent 3,18.86,23.36,25.53,0.0,32.25,21.46,27.07,30.56,0.0,20.92,161.70735106110297,12.119925621651062,0.0147478,35343.68,0
data_189,grad7-NbZr measure 3 indent 4,18.86,23.36,25.53,0.0,32.25,21.46,27.07,30.56,0.0,20.92,159.73192956410963,11.73127744092261,0.0147478,35343.68,0
data_190,grad7-NbZr measure 3 indent 5,18.86,23.36,25.53,0.0,32.25,21.46,27.07,30.56,0.0,20.92,159.1335695327123,12.054310470994265,0.0147478,35343.68,0
data_191,grad7-NbZr measure 4 indent 1,20.48,25.74,24.2,0.0,29.58,23.0,29.46,28.6,0.0,18.94,164.0278851048426,11.609745329252418,0.0147478,35343.68,0
data_192,grad7-NbZr measure 4 indent 2,20.48,25.74,24.2,0.0,29.58,23.0,29.46,28.6,0.0,18.94,158.52383036157843,11.87621206407351,0.0147478,35343.68,0
data_193,grad7-NbZr measure 4 indent 3,20.48,25.74,24.2,0.0,29.58,23.0,29.46,28.6,0.0,18.94,155.98658439771395,12.038516255253136,0.0147478,35343.68,0
data_194,grad7-NbZr measure 4 indent 4,20.48,25.74,24.2,0.0,29.58,23.0,29.46,28.6,0.0,18.94,155.5146033090394,11.891591842723845,0.0147478,35343.68,0
data_195,grad7-NbZr measure 4 indent 5,20.48,25.74,24.2,0.0,29.58,23.0,29.46,28.6,0.0,18.94,159.22346456313647,11.876868726438031,0.0147478,35343.68,0
data_196,grad7-NbZr measure 5 indent 1,22.21,27.93,22.79,0.0,27.08,24.66,31.58,26.61,0.0,17.14,155.54847543567317,11.238963752874438,0.0147478,35343.68,0
data_197,grad7-NbZr measure 5 indent 2,22.21,27.93,22.79,0.0,27.08,24.66,31.58,26.61,0.0,17.14,147.91320102947694,11.615048791689006,0.0147478,35343.68,0
data_198,grad7-NbZr measure 5 indent 3,22.21,27.93,22.79,0.0,27.08,24.66,31.58,26.61,0.0,17.14,148.2976366002739,11.786268847593348,0.0147478,35343.68,0
data_199,grad7-NbZr measure 5 indent 4,22.21,27.93,22.79,0.0,27.08,24.66,31.58,26.61,0.0,17.14,152.04458770774716,11.710968138097599,0.0147478,35343.68,0
data_200,grad7-NbZr measure 5 indent 5,22.21,27.93,22.79,0.0,27.08,24.66,31.58,26.61,0.0,17.14,148.36881857154043,11.657400328772,0.0147478,35343.68,0
data_201,grad7-NbZr measure 6 indent 1,23.73,30.62,21.35,0.0,24.3,26.01,34.18,24.62,0.0,15.19,136.42337711607962,11.15131672827115,0.0147478,35343.68,0
data_202,grad7-NbZr measure 6 indent 2,23.73,30.62,21.35,0.0,24.3,26.01,34.18,24.62,0.0,15.19,134.0137160333762,11.219592432126673,0.0147478,35343.68,0
data_203,grad7-NbZr measure 6 indent 3,23.73,30.62,21.35,0.0,24.3,26.01,34.18,24.62,0.0,15.19,0,0,0.0147478,35343.68,0
data_204,grad7-NbZr measure 6 indent 4,23.73,30.62,21.35,0.0,24.3,26.01,34.18,24.62,0.0,15.19,138.54219565722286,11.354120016306542,0.0147478,35343.68,0
data_205,grad7-NbZr measure 6 indent 5,23.73,30.62,21.35,0.0,24.3,26.01,34.18,24.62,0.0,15.19,139.618210738942,11.363852963354631,0.0147478,35343.68,0
data_206,grad7-NbZr measure 7 indent 1,25.54,32.96,19.76,0.0,21.74,27.68,36.38,22.52,0.0,13.42,145.27915284237534,11.186843310622464,0.0147478,35343.68,0
data_207,grad7-NbZr measure 7 indent 2,25.54,32.96,19.76,0.0,21.74,27.68,36.38,22.52,0.0,13.42,148.97262785010273,10.892034104082711,0.0147478,35343.68,0
data_208,grad7-NbZr measure 7 indent 3,25.54,32.96,19.76,0.0,21.74,27.68,36.38,22.52,0.0,13.42,153.1704753622102,10.940200955712747,0.0147478,35343.68,0
data_209,grad7-NbZr measure 7 indent 4,25.54,32.96,19.76,0.0,21.74,27.68,36.38,22.52,0.0,13.42,151.06845452014605,10.984793677833178,0.0147478,35343.68,0
data_210,grad7-NbZr measure 7 indent 5,25.54,32.96,19.76,0.0,21.74,27.68,36.38,22.52,0.0,13.42,144.66614977540016,10.854506959182094,0.0147478,35343.68,0
data_211,grad7-NbZr measure 8 indent 1,28.1,36.11,17.29,0.0,18.5,30.01,39.29,19.43,0.0,11.26,134.84500982083648,10.307713011150302,0.0147478,35343.68,0
data_212,grad7-NbZr measure 8 indent 2,28.1,36.11,17.29,0.0,18.5,30.01,39.29,19.43,0.0,11.26,132.7547454220812,10.371475343921372,0.0147478,35343.68,0
data_213,grad7-NbZr measure 8 indent 3,28.1,36.11,17.29,0.0,18.5,30.01,39.29,19.43,0.0,11.26,135.62998619564712,10.41808974601756,0.0147478,35343.68,0
data_214,grad7-NbZr measure 8 indent 4,28.1,36.11,17.29,0.0,18.5,30.01,39.29,19.43,0.0,11.26,133.66751483088035,10.542343981137709,0.0147478,35343.68,0
data_215,grad7-NbZr measure 8 indent 5,28.1,36.11,17.29,0.0,18.5,30.01,39.29,19.43,0.0,11.26,135.17502029972673,10.551969249518908,0.0147478,35343.68,0
data_216,grad7-NbZr measure 9 indent 1,28.81,38.14,16.37,0.0,16.68,30.53,41.16,18.24,0.0,10.08,138.85619603923354,10.201309466428569,0.0147478,35343.68,0
data_217,grad7-NbZr measure 9 indent 2,28.81,38.14,16.37,0.0,16.68,30.53,41.16,18.24,0.0,10.08,131.84941200312596,10.237794880115482,0.0147478,35343.68,0
data_218,grad7-NbZr measure 9 indent 3,28.81,38.14,16.37,0.0,16.68,30.53,41.16,18.24,0.0,10.08,0,0,0.0147478,35343.68,0
data_219,grad7-NbZr measure 9 indent 4,28.81,38.14,16.37,0.0,16.68,30.53,41.16,18.24,0.0,10.08,138.41142136185115,10.223718242953545,0.0147478,35343.68,0
data_220,grad7-NbZr measure 9 indent 5,28.81,38.14,16.37,0.0,16.68,30.53,41.16,18.24,0.0,10.08,137.69658595242467,10.19840735428816,0.0147478,35343.68,0
data_221,grad7-NbZr measure 10 indent 1,30.39,40.66,14.54,0.0,14.42,31.88,43.45,16.04,0.0,8.62,135.11033033548426,9.869507207307478,0.0147478,35343.68,0
data_222,grad7-NbZr measure 10 indent 2,30.39,40.66,14.54,0.0,14.42,31.88,43.45,16.04,0.0,8.62,130.03395860621123,9.791499779011644,0.0147478,35343.68,0
data_223,grad7-NbZr measure 10 indent 3,30.39,40.66,14.54,0.0,14.42,31.88,43.45,16.04,0.0,8.62,132.05225146736547,9.95088383866744,0.0147478,35343.68,0
data_224,grad7-NbZr measure 10 indent 4,30.39,40.66,14.54,0.0,14.42,31.88,43.45,16.04,0.0,8.62,135.5770575880328,9.777978005887748,0.0147478,35343.68,0
data_225,grad7-NbZr measure 10 indent 5,30.39,40.66,14.54,0.0,14.42,31.88,43.45,16.04,0.0,8.62,128.3937696590139,10.00117302970744,0.0147478,35343.68,0
data_226,grad7-NbZr measure 11 indent 1,31.29,42.99,13.35,0.0,12.37,32.54,45.53,14.6,0.0,7.33,126.17839309809884,9.714716376044395,0.0147478,35343.68,0
data_227,grad7-NbZr measure 11 indent 2,31.29,42.99,13.35,0.0,12.37,32.54,45.53,14.6,0.0,7.33,128.11767014731186,9.467022898393912,0.0147478,35343.68,0
data_228,grad7-NbZr measure 11 indent 3,31.29,42.99,13.35,0.0,12.37,32.54,45.53,14.6,0.0,7.33,124.66129847555419,9.64376196107589,0.0147478,35343.68,0
data_229,grad7-NbZr measure 11 indent 4,31.29,42.99,13.35,0.0,12.37,32.54,45.53,14.6,0.0,7.33,125.14978664573573,9.518474480134858,0.0147478,35343.68,0
data_230,grad7-NbZr measure 11 indent 5,31.29,42.99,13.35,0.0,12.37,32.54,45.53,14.6,0.0,7.33,124.86558709565432,9.614164798680497,0.0147478,35343.68,0
data_231,grad8-CrMo measure 1 indent 1,3.75,0.0,33.97,5.33,56.95,5.02,0.0,47.81,3.74,43.43,250.40299056317946,14.99848596676545,0.1333845,53012.94,1.0
data_232,grad8-CrMo measure 1 indent 2,3.75,0.0,33.97,5.33,56.95,5.02,0.0,47.81,3.74,43.43,243.10583342384678,14.808445851735913,0.1333845,53012.94,1.0
data_233,grad8-CrMo measure 1 indent 3,3.75,0.0,33.97,5.33,56.95,5.02,0.0,47.81,3.74,43.43,254.1184654547219,15.277566026076872,0.1333845,53012.94,1.0
data_234,grad8-CrMo measure 1 indent 4,3.75,0.0,33.97,5.33,56.95,5.02,0.0,47.81,3.74,43.43,252.7497804239278,15.019600784759922,0.1333845,53012.94,1.0
data_235,grad8-CrMo measure 1 indent 5,3.75,0.0,33.97,5.33,56.95,5.02,0.0,47.81,3.74,43.43,250.08527583250105,15.039995134300185,0.1333845,53012.94,1.0
data_236,grad8-CrMo measure 2 indent 1,4.23,0.0,33.24,6.22,56.31,5.67,0.0,46.89,4.38,43.05,251.019332443471,15.140822052492549,0.2008858,57436.47,1.0
data_237,grad8-CrMo measure 2 indent 2,4.23,0.0,33.24,6.22,56.31,5.67,0.0,46.89,4.38,43.05,252.20665555527458,14.307401559160706,0.2008858,57436.47,1.0
data_238,grad8-CrMo measure 2 indent 3,4.23,0.0,33.24,6.22,56.31,5.67,0.0,46.89,4.38,43.05,263.7177287689683,14.7874140070629,0.2008858,57436.47,1.0
data_239,grad8-CrMo measure 2 indent 4,4.23,0.0,33.24,6.22,56.31,5.67,0.0,46.89,4.38,43.05,245.95371455011724,14.157952737704296,0.2008858,57436.47,1.0
data_240,grad8-CrMo measure 2 indent 5,4.23,0.0,33.24,6.22,56.31,5.67,0.0,46.89,4.38,43.05,251.13027749068152,14.045186413264855,0.2008858,57436.47,1.0
data_241,grad8-CrMo measure 3 indent 1,4.83,0.0,32.63,6.93,55.61,6.48,0.0,46.07,4.89,42.55,264.1575128155615,15.797004466592576,0.20818620000000002,57731.11,1.0
data_242,grad8-CrMo measure 3 indent 2,4.83,0.0,32.63,6.93,55.61,6.48,0.0,46.07,4.89,42.55,264.4288698154813,14.060331740209648,0.20818620000000002,57731.11,1.0
data_243,grad8-CrMo measure 3 indent 3,4.83,0.0,32.63,6.93,55.61,6.48,0.0,46.07,4.89,42.55,259.91526870299367,14.623480215867293,0.20818620000000002,57731.11,1.0
data_244,grad8-CrMo measure 3 indent 4,4.83,0.0,32.63,6.93,55.61,6.48,0.0,46.07,4.89,42.55,269.44866083136077,15.001745904222746,0.20818620000000002,57731.11,1.0
data_245,grad8-CrMo measure 3 indent 5,4.83,0.0,32.63,6.93,55.61,6.48,0.0,46.07,4.89,42.55,252.49155894190687,14.540256971379218,0.20818620000000002,57731.11,1.0
data_246,grad8-CrMo measure 4 indent 1,5.32,0.0,31.67,8.35,54.65,7.17,0.0,44.91,5.91,42.0,246.48070242557716,14.249363202844751,0.17595629999999998,54987.99,1.0
data_247,grad8-CrMo measure 4 indent 2,5.32,0.0,31.67,8.35,54.65,7.17,0.0,44.91,5.91,42.0,253.5020129931702,14.228377633557937,0.17595629999999998,54987.99,1.0
data_248,grad8-CrMo measure 4 indent 3,5.32,0.0,31.67,8.35,54.65,7.17,0.0,44.91,5.91,42.0,254.45089635848944,14.903356986391987,0.17595629999999998,54987.99,1.0
data_249,grad8-CrMo measure 4 indent 4,5.32,0.0,31.67,8.35,54.65,7.17,0.0,44.91,5.91,42.0,271.1187667290517,14.308503150276218,0.17595629999999998,54987.99,1.0
data_250,grad8-CrMo measure 4 indent 5,5.32,0.0,31.67,8.35,54.65,7.17,0.0,44.91,5.91,42.0,258.06514429454035,14.804767652956528,0.17595629999999998,54987.99,1.0
data_251,grad8-CrMo measure 5 indent 1,6.06,0.0,31.12,9.63,53.2,8.17,0.0,44.13,6.82,40.89,252.62601824058157,14.331156569211746,0.1413539,52734.14,1.0
data_252,grad8-CrMo measure 5 indent 2,6.06,0.0,31.12,9.63,53.2,8.17,0.0,44.13,6.82,40.89,256.38098211891014,15.115978938874756,0.1413539,52734.14,1.0
data_253,grad8-CrMo measure 5 indent 3,6.06,0.0,31.12,9.63,53.2,8.17,0.0,44.13,6.82,40.89,263.7818284462537,14.849480764605609,0.1413539,52734.14,1.0
data_254,grad8-CrMo measure 5 indent 4,6.06,0.0,31.12,9.63,53.2,8.17,0.0,44.13,6.82,40.89,265.01350389976534,14.948000770365585,0.1413539,52734.14,1.0
data_255,grad8-CrMo measure 5 indent 5,6.06,0.0,31.12,9.63,53.2,8.17,0.0,44.13,6.82,40.89,258.93437272933676,14.959769575257454,0.1413539,52734.14,1.0
data_256,grad8-CrMo measure 6 indent 1,6.76,0.0,30.37,11.17,51.71,9.13,0.0,43.14,7.92,39.81,254.06466856424845,15.046135096307557,0.0866479,48938.56,1.0
data_257,grad8-CrMo measure 6 indent 2,6.76,0.0,30.37,11.17,51.71,9.13,0.0,43.14,7.92,39.81,249.6308914026473,15.359006608949162,0.0866479,48938.56,1.0
data_258,grad8-CrMo measure 6 indent 3,6.76,0.0,30.37,11.17,51.71,9.13,0.0,43.14,7.92,39.81,256.0701048298227,14.863294756512074,0.0866479,48938.56,1.0
data_259,grad8-CrMo measure 6 indent 4,6.76,0.0,30.37,11.17,51.71,9.13,0.0,43.14,7.92,39.81,255.81941224204704,15.23182100636043,0.0866479,48938.56,1.0
data_260,grad8-CrMo measure 6 indent 5,6.76,0.0,30.37,11.17,51.71,9.13,0.0,43.14,7.92,39.81,251.21345550873167,14.935532262736334,0.0866479,48938.56,1.0
data_261,grad8-CrMo measure 7 indent 1,7.56,0.0,29.43,13.11,49.9,10.24,0.0,41.92,9.32,38.52,269.3712539709213,14.944435302408628,0.1488807,53609.42,1.0
