Repository: Raphael-Boichot/Accelerated-exploration-of-multinary-systems

# Main
The file main coded in matlab allows to predict value of Young modulus, Hardness, and to determine if the phase is crystalline or amorphous.

### Path

The first step is to change the path in main.m

### Choice of the data for the train 

There are different set of data. These data are located in the section "input". 
The dataset used can be chosen my modifying the variable "Data" in main.m.
To use other datasets than those provided, columns must be named Zr_at, Nb_at, Mo_at, Ti_at, Cr_at, E_GPa, H_GPa, CI and XRD in order to work.

File: matlab/input/Raw_data_corrected.csv (part 2 of 9)
v,Indent,Zr_at,Nb_at,Mo_at,Ti_at,Cr_at,Zr_m,Nb_m,Mo_m,Ti_m,Cr_m,E_GPa,H_GPa,CI,IQ,XRD
data_262,grad8-CrMo measure 7 indent 2,7.56,0.0,29.43,13.11,49.9,10.24,0.0,41.92,9.32,38.52,253.54187303004596,15.057143654079065,0.1488807,53609.42,1.0
data_263,grad8-CrMo measure 7 indent 3,7.56,0.0,29.43,13.11,49.9,10.24,0.0,41.92,9.32,38.52,251.4952758486423,15.23282711366941,0.1488807,53609.42,1.0
data_264,grad8-CrMo measure 7 indent 4,7.56,0.0,29.43,13.11,49.9,10.24,0.0,41.92,9.32,38.52,245.49106314091338,14.96829207064601,0.1488807,53609.42,1.0
data_265,grad8-CrMo measure 7 indent 5,7.56,0.0,29.43,13.11,49.9,10.24,0.0,41.92,9.32,38.52,253.27511902755455,15.004308015670839,0.1488807,53609.42,1.0
data_266,grad8-CrMo measure 8 indent 1,8.42,0.0,28.69,14.88,48.01,11.42,0.0,40.89,10.59,37.1,256.2688980071979,14.987401369513677,0.0147478,35343.68,0
data_267,grad8-CrMo measure 8 indent 2,8.42,0.0,28.69,14.88,48.01,11.42,0.0,40.89,10.59,37.1,232.78943678099884,15.95976805410253,0.0147478,35343.68,0
data_268,grad8-CrMo measure 8 indent 3,8.42,0.0,28.69,14.88,48.01,11.42,0.0,40.89,10.59,37.1,234.82134335686857,15.821203510077531,0.0147478,35343.68,0
data_269,grad8-CrMo measure 8 indent 4,8.42,0.0,28.69,14.88,48.01,11.42,0.0,40.89,10.59,37.1,223.6340799055365,15.101103825864024,0.0147478,35343.68,0
data_270,grad8-CrMo measure 8 indent 5,8.42,0.0,28.69,14.88,48.01,11.42,0.0,40.89,10.59,37.1,231.20946938028663,14.026674904345938,0.0147478,35343.68,0
data_271,grad8-CrMo measure 9 indent 1,9.57,0.0,27.75,16.72,45.95,12.98,0.0,39.59,11.91,35.52,181.72686270951294,12.662117730645928,0.0147478,35343.68,0
data_272,grad8-CrMo measure 9 indent 2,9.57,0.0,27.75,16.72,45.95,12.98,0.0,39.59,11.91,35.52,182.3369304035914,12.63205101438956,0.0147478,35343.68,0
data_273,grad8-CrMo measure 9 indent 3,9.57,0.0,27.75,16.72,45.95,12.98,0.0,39.59,11.91,35.52,184.20982340874485,12.290645448597974,0.0147478,35343.68,0
data_274,grad8-CrMo measure 9 indent 4,9.57,0.0,27.75,16.72,45.95,12.98,0.0,39.59,11.91,35.52,186.19958355778476,12.57726212894293,0.0147478,35343.68,0
data_275,grad8-CrMo measure 9 indent 5,9.57,0.0,27.75,16.72,45.95,12.98,0.0,39.59,11.91,35.52,178.0853305492426,12.78965137531406,0.0147478,35343.68,0
data_276,grad8-CrMo measure 10 indent 1,10.7,0.0,26.82,18.93,43.56,14.52,0.0,38.28,13.49,33.7,176.78580238664625,12.662503605100055,0.0147478,35343.68,0
data_277,grad8-CrMo measure 10 indent 2,10.7,0.0,26.82,18.93,43.56,14.52,0.0,38.28,13.49,33.7,173.6765735840984,12.77334900119389,0.0147478,35343.68,0
data_278,grad8-CrMo measure 10 indent 3,10.7,0.0,26.82,18.93,43.56,14.52,0.0,38.28,13.49,33.7,178.55054240970617,12.623707961813647,0.0147478,35343.68,0
data_279,grad8-CrMo measure 10 indent 4,10.7,0.0,26.82,18.93,43.56,14.52,0.0,38.28,13.49,33.7,177.17775544898686,12.297168706422726,0.0147478,35343.68,0
data_280,grad8-CrMo measure 10 indent 5,10.7,0.0,26.82,18.93,43.56,14.52,0.0,38.28,13.49,33.7,177.7563585534328,12.568529124627371,0.0147478,35343.68,0
data_281,grad8-CrMo measure 11 indent 1,11.79,0.0,25.76,21.37,41.09,16.03,0.0,36.85,15.26,31.86,173.96535333078134,12.090246003492062,0.0147478,35343.68,0
data_282,grad8-CrMo measure 11 indent 2,11.79,0.0,25.76,21.37,41.09,16.03,0.0,36.85,15.26,31.86,172.75804926311704,12.089123453420143,0.0147478,35343.68,0
data_283,grad8-CrMo measure 11 indent 3,11.79,0.0,25.76,21.37,41.09,16.03,0.0,36.85,15.26,31.86,172.42947804606956,12.177700830212355,0.0147478,35343.68,0
data_284,grad8-CrMo measure 11 indent 4,11.79,0.0,25.76,21.37,41.09,16.03,0.0,36.85,15.26,31.86,169.66948595327852,12.447500882701839,0.0147478,35343.68,0
data_285,grad8-CrMo measure 11 indent 5,11.79,0.0,25.76,21.37,41.09,16.03,0.0,36.85,15.26,31.86,163.1326633244403,12.483444848421621,0.0147478,35343.68,0
data_286,grad8-TiZr measure 1 indent 1,12.61,0.0,24.92,23.17,39.3,17.18,0.0,35.71,16.58,30.53,163.76883032045995,12.127657850431907,0.0147478,35343.68,0
data_287,grad8-TiZr measure 1 indent 2,12.61,0.0,24.92,23.17,39.3,17.18,0.0,35.71,16.58,30.53,162.89321281388675,12.11665889906603,0.0147478,35343.68,0
data_288,grad8-TiZr measure 1 indent 3,12.61,0.0,24.92,23.17,39.3,17.18,0.0,35.71,16.58,30.53,161.0551997066189,12.07324175257813,0.0147478,35343.68,0
data_289,grad8-TiZr measure 1 indent 4,12.61,0.0,24.92,23.17,39.3,17.18,0.0,35.71,16.58,30.53,166.60451678405423,12.152960633794974,0.0147478,35343.68,0
data_290,grad8-TiZr measure 1 indent 5,12.61,0.0,24.92,23.17,39.3,17.18,0.0,35.71,16.58,30.53,163.98000198623933,12.042486841133387,0.0147478,35343.68,0
data_291,grad8-TiZr measure 2 indent 1,13.78,0.0,23.76,25.87,36.6,18.82,0.0,34.13,18.55,28.5,161.26703129612406,11.82081267476347,0.0147478,35343.68,0
data_292,grad8-TiZr measure 2 indent 2,13.78,0.0,23.76,25.87,36.6,18.82,0.0,34.13,18.55,28.5,165.50059548680287,11.92605489330116,0.0147478,35343.68,0
data_293,grad8-TiZr measure 2 indent 3,13.78,0.0,23.76,25.87,36.6,18.82,0.0,34.13,18.55,28.5,155.2934187693016,12.280493720196487,0.0147478,35343.68,0
data_294,grad8-TiZr measure 2 indent 4,13.78,0.0,23.76,25.87,36.6,18.82,0.0,34.13,18.55,28.5,162.4729284019598,11.922241912309078,0.0147478,35343.68,0
data_295,grad8-TiZr measure 2 indent 5,13.78,0.0,23.76,25.87,36.6,18.82,0.0,34.13,18.55,28.5,161.26943827918254,11.895254649476076,0.0147478,35343.68,0
data_296,grad8-TiZr measure 3 indent 1,15.05,0.0,22.46,28.61,33.88,20.61,0.0,32.36,20.58,26.46,151.2625278949274,11.788705298764832,0.0147478,35343.68,0
data_297,grad8-TiZr measure 3 indent 2,15.05,0.0,22.46,28.61,33.88,20.61,0.0,32.36,20.58,26.46,155.70764368127612,11.305353744180914,0.0147478,35343.68,0
data_298,grad8-TiZr measure 3 indent 3,15.05,0.0,22.46,28.61,33.88,20.61,0.0,32.36,20.58,26.46,155.49705661327005,11.332647006476963,0.0147478,35343.68,0
data_299,grad8-TiZr measure 3 indent 4,15.05,0.0,22.46,28.61,33.88,20.61,0.0,32.36,20.58,26.46,160.97419121066662,11.074160282116528,0.0147478,35343.68,0
data_300,grad8-TiZr measure 3 indent 5,15.05,0.0,22.46,28.61,33.88,20.61,0.0,32.36,20.58,26.46,155.39886675532176,11.359229203821693,0.0147478,35343.68,0
data_301,grad8-TiZr measure 4 indent 1,16.24,0.0,20.92,31.57,31.27,22.35,0.0,30.29,22.82,24.54,151.98554090028844,10.826865029263686,0.0147478,35343.68,0
data_302,grad8-TiZr measure 4 indent 2,16.24,0.0,20.92,31.57,31.27,22.35,0.0,30.29,22.82,24.54,145.94606644962005,11.083100436481764,0.0147478,35343.68,0
data_303,grad8-TiZr measure 4 indent 3,16.24,0.0,20.92,31.57,31.27,22.35,0.0,30.29,22.82,24.54,146.55980709995015,11.110032196169096,0.0147478,35343.68,0
data_304,grad8-TiZr measure 4 indent 4,16.24,0.0,20.92,31.57,31.27,22.35,0.0,30.29,22.82,24.54,149.23004607227097,11.054700119661593,0.0147478,35343.68,0
data_305,grad8-TiZr measure 4 indent 5,16.24,0.0,20.92,31.57,31.27,22.35,0.0,30.29,22.82,24.54,143.63847353703875,11.012861254578308,0.0147478,35343.68,0
data_306,grad8-TiZr measure 5 indent 1,17.48,0.0,19.61,34.37,28.55,24.13,0.0,28.48,24.92,22.47,138.5234097618856,10.502526878016283,0.0147478,35343.68,0
data_307,grad8-TiZr measure 5 indent 2,17.48,0.0,19.61,34.37,28.55,24.13,0.0,28.48,24.92,22.47,146.78580979292414,10.253563115087168,0.0147478,35343.68,0
data_308,grad8-TiZr measure 5 indent 3,17.48,0.0,19.61,34.37,28.55,24.13,0.0,28.48,24.92,22.47,147.1943529952707,10.47653059825782,0.0147478,35343.68,0
data_309,grad8-TiZr measure 5 indent 4,17.48,0.0,19.61,34.37,28.55,24.13,0.0,28.48,24.92,22.47,136.88348776854775,10.888632213653331,0.0147478,35343.68,0
data_310,grad8-TiZr measure 5 indent 5,17.48,0.0,19.61,34.37,28.55,24.13,0.0,28.48,24.92,22.47,142.57783060275864,10.434580650908156,0.0147478,35343.68,0
data_311,grad8-TiZr measure 6 indent 1,18.8,0.0,18.06,37.34,25.8,26.07,0.0,26.35,27.19,20.39,137.39786916894656,10.040649819772657,0.0147478,35343.68,0
data_312,grad8-TiZr measure 6 indent 2,18.8,0.0,18.06,37.34,25.8,26.07,0.0,26.35,27.19,20.39,134.48323466592157,10.082974131354671,0.0147478,35343.68,0
data_313,grad8-TiZr measure 6 indent 3,18.8,0.0,18.06,37.34,25.8,26.07,0.0,26.35,27.19,20.39,137.5486095335754,10.154373797473378,0.0147478,35343.68,0
data_314,grad8-TiZr measure 6 indent 4,18.8,0.0,18.06,37.34,25.8,26.07,0.0,26.35,27.19,20.39,134.26717427983579,10.475382229840568,0.0147478,35343.68,0
data_315,grad8-TiZr measure 6 indent 5,18.8,0.0,18.06,37.34,25.8,26.07,0.0,26.35,27.19,20.39,134.46228543747853,10.481733635622803,0.0147478,35343.68,0
data_316,grad8-TiZr measure 7 indent 1,19.99,0.0,16.52,40.33,23.17,27.86,0.0,24.21,29.52,18.41,130.23024919566598,9.402554397610174,0.0147478,35343.68,0
data_317,grad8-TiZr measure 7 indent 2,19.99,0.0,16.52,40.33,23.17,27.86,0.0,24.21,29.52,18.41,130.61050393929094,9.51567393554032,0.0147478,35343.68,0
data_318,grad8-TiZr measure 7 indent 3,19.99,0.0,16.52,40.33,23.17,27.86,0.0,24.21,29.52,18.41,130.99765711094506,9.543456031658016,0.0147478,35343.68,0
data_319,grad8-TiZr measure 7 indent 4,19.99,0.0,16.52,40.33,23.17,27.86,0.0,24.21,29.52,18.41,127.57463837222004,9.74487486653727,0.0147478,35343.68,0
data_320,grad8-TiZr measure 7 indent 5,19.99,0.0,16.52,40.33,23.17,27.86,0.0,24.21,29.52,18.41,133.15199132326822,9.3226774834081,0.0147478,35343.68,0
data_321,grad8-TiZr measure 8 indent 1,21.35,0.0,15.19,42.74,20.72,29.83,0.0,22.32,31.35,16.5,125.66932496765601,9.05255459384074,0.0147478,35343.68,0
data_322,grad8-TiZr measure 8 indent 2,21.35,0.0,15.19,42.74,20.72,29.83,0.0,22.32,31.35,16.5,117.83021896477634,9.18524206351502,0.0147478,35343.68,0
data_323,grad8-TiZr measure 8 indent 3,21.35,0.0,15.19,42.74,20.72,29.83,0.0,22.32,31.35,16.5,122.58109182022835,9.104763269509917,0.0147478,35343.68,0
data_324,grad8-TiZr measure 8 indent 4,21.35,0.0,15.19,42.74,20.72,29.83,0.0,22.32,31.35,16.5,120.84288958256423,8.975253992641024,0.0147478,35343.68,0
data_325,grad8-TiZr measure 8 indent 5,21.35,0.0,15.19,42.74,20.72,29.83,0.0,22.32,31.35,16.5,121.61202136043595,9.15003042961319,0.0147478,35343.68,0
data_326,grad8-TiZr measure 9 indent 1,22.55,0.0,13.51,45.8,18.15,31.69,0.0,19.97,33.8,14.54,116.00623635688731,8.393857613673385,0.0147478,35343.68,0
data_327,grad8-TiZr measure 9 indent 2,22.55,0.0,13.51,45.8,18.15,31.69,0.0,19.97,33.8,14.54,114.68206826754772,8.497153978601409,0.0147478,35343.68,0
data_328,grad8-TiZr measure 9 indent 3,22.55,0.0,13.51,45.8,18.15,31.69,0.0,19.97,33.8,14.54,114.81158147338058,8.446266501830745,0.0147478,35343.68,0
data_329,grad8-TiZr measure 9 indent 4,22.55,0.0,13.51,45.8,18.15,31.69,0.0,19.97,33.8,14.54,119.63040911571298,8.242439319672597,0.0147478,35343.68,0
data_330,grad8-TiZr measure 9 indent 5,22.55,0.0,13.51,45.8,18.15,31.69,0.0,19.97,33.8,14.54,118.52074696254505,8.283619264016728,0.0147478,35343.68,0
data_331,grad8-TiZr measure 10 indent 1,23.95,0.0,11.89,48.55,15.61,33.8,0.0,17.65,35.98,12.56,111.74532735426475,8.2620857839341,0.0147478,35343.68,0
data_332,grad8-TiZr measure 10 indent 2,23.95,0.0,11.89,48.55,15.61,33.8,0.0,17.65,35.98,12.56,0,0,0.0147478,35343.68,0
data_333,grad8-TiZr measure 10 indent 3,23.95,0.0,11.89,48.55,15.61,33.8,0.0,17.65,35.98,12.56,108.64224909797434,7.870614247870649,0.0147478,35343.68,0
data_334,grad8-TiZr measure 10 indent 4,23.95,0.0,11.89,48.55,15.61,33.8,0.0,17.65,35.98,12.56,114.95660376145455,8.718894513286427,0.0147478,35343.68,0
data_335,grad8-TiZr measure 10 indent 5,23.95,0.0,11.89,48.55,15.61,33.8,0.0,17.65,35.98,12.56,115.02777353261655,7.926557979976888,0.0147478,35343.68,0
data_336,grad8-TiZr measure 11 indent 1,24.54,0.0,11.5,49.03,14.92,34.61,0.0,17.07,36.32,12.0,113.44760913723842,8.55995215114034,0.0147478,35343.68,0
data_337,grad8-TiZr measure 11 indent 2,24.54,0.0,11.5,49.03,14.92,34.61,0.0,17.07,36.32,12.0,118.39301170947935,8.777819171944913,0.0147478,35343.68,0
data_338,grad8-TiZr measure 11 indent 3,24.54,0.0,11.5,49.03,14.92,34.61,0.0,17.07,36.32,12.0,119.09753937422666,8.906944521559101,0.0147478,35343.68,0
data_339,grad8-TiZr measure 11 indent 4,24.54,0.0,11.5,49.03,14.92,34.61,0.0,17.07,36.32,12.0,116.6754717642616,8.807597246204137,0.0147478,35343.68,0
data_340,grad8-TiZr measure 11 indent 5,24.54,0.0,11.5,49.03,14.92,34.61,0.0,17.07,36.32,12.0,109.04729556287103,8.585921181363373,0.0147478,35343.68,0
data_341,grad9-NbCr measure 1 indent 1,3.31,31.5,0.0,5.31,59.87,4.97,44.0,0.0,3.59,47.45,160.43472470258797,13.155902964323682,0.0147478,35343.68,0
data_342,grad9-NbCr measure 1 indent 2,3.31,31.5,0.0,5.31,59.87,4.97,44.0,0.0,3.59,47.45,163.03775214810292,13.152675569129471,0.0147478,35343.68,0
data_343,grad9-NbCr measure 1 indent 3,3.31,31.5,0.0,5.31,59.87,4.97,44.0,0.0,3.59,47.45,154.275103923636,13.723669180169358,0.0147478,35343.68,0
data_344,grad9-NbCr measure 1 indent 4,3.31,31.5,0.0,5.31,59.87,4.97,44.0,0.0,3.59,47.45,165.5984677936767,13.201652773597209,0.0147478,35343.68,0
data_345,grad9-NbCr measure 1 indent 5,3.31,31.5,0.0,5.31,59.87,4.97,44.0,0.0,3.59,47.45,158.78918688106282,13.314468045960515,0.0147478,35343.68,0
data_346,grad9-NbCr measure 2 indent 1,4.31,30.5,0.0,6.31,58.87,5.97,43.0,0.0,4.59,46.45,163.87110455742595,13.71793227369348,0.0147478,35343.68,0
data_347,grad9-NbCr measure 2 indent 2,4.31,30.5,0.0,6.31,58.87,5.97,43.0,0.0,4.59,46.45,168.86088503748246,13.293333092544279,0.0147478,35343.68,0
data_348,grad9-NbCr measure 2 indent 3,4.31,30.5,0.0,6.31,58.87,5.97,43.0,0.0,4.59,46.45,171.80158639260742,13.02135911663046,0.0147478,35343.68,0
data_349,grad9-NbCr measure 2 indent 4,4.31,30.5,0.0,6.31,58.87,5.97,43.0,0.0,4.59,46.45,173.32927644370295,13.377887011504995,0.0147478,35343.68,0
data_350,grad9-NbCr measure 2 indent 5,4.31,30.5,0.0,6.31,58.87,5.97,43.0,0.0,4.59,46.45,175.45878292350943,13.146211576700649,0.0147478,35343.68,0
data_351,grad9-NbCr measure 3 indent 1,5.52,28.91,0.0,8.57,57.0,7.67,40.92,0.0,6.26,45.15,173.66335938907037,13.16639443954989,0.0147478,35343.68,0
data_352,grad9-NbCr measure 3 indent 2,5.52,28.91,0.0,8.57,57.0,7.67,40.92,0.0,6.26,45.15,0.0,0.0,0.0147478,35343.68,0
data_353,grad9-NbCr measure 3 indent 3,5.52,28.91,0.0,8.57,57.0,7.67,40.92,0.0,6.26,45.15,179.4684025245297,13.02670158956645,0.0147478,35343.68,0
data_354,grad9-NbCr measure 3 indent 4,5.52,28.91,0.0,8.57,57.0,7.67,40.92,0.0,6.26,45.15,0.0,0.0,0.0147478,35343.68,0
data_355,grad9-NbCr measure 3 indent 5,5.52,28.91,0.0,8.57,57.0,7.67,40.92,0.0,6.26,45.15,175.58838320262035,13.12616174502308,0.0147478,35343.68,0
data_356,grad9-NbCr measure 4 indent 1,6.26,28.4,0.0,9.9,55.44,8.7,40.18,0.0,7.22,43.9,170.15978489611092,12.598736836527902,0.0147478,35343.68,0
data_357,grad9-NbCr measure 4 indent 2,6.26,28.4,0.0,9.9,55.44,8.7,40.18,0.0,7.22,43.9,167.1320288539143,12.98080958762474,0.0147478,35343.68,0
data_358,grad9-NbCr measure 4 indent 3,6.26,28.4,0.0,9.9,55.44,8.7,40.18,0.0,7.22,43.9,169.89951143648605,12.828891079155147,0.0147478,35343.68,0
data_359,grad9-NbCr measure 4 indent 4,6.26,28.4,0.0,9.9,55.44,8.7,40.18,0.0,7.22,43.9,178.65401647519425,12.580662216353133,0.0147478,35343.68,0
data_360,grad9-NbCr measure 4 indent 5,6.26,28.4,0.0,9.9,55.44,8.7,40.18,0.0,7.22,43.9,171.8546159689957,12.87737923222299,0.0147478,35343.68,0
data_361,grad9-NbCr measure 5 indent 1,7.06,27.53,0.0,11.31,54.1,9.83,39.0,0.0,8.27,42.9,170.28291470227407,12.829395021562291,0.0147478,35343.68,0
data_362,grad9-NbCr measure 5 indent 2,7.06,27.53,0.0,11.31,54.1,9.83,39.0,0.0,8.27,42.9,171.9333005115443,12.700359985614522,0.0147478,35343.68,0
data_363,grad9-NbCr measure 5 indent 3,7.06,27.53,0.0,11.31,54.1,9.83,39.0,0.0,8.27,42.9,178.95769240941848,12.479097474148425,0.0147478,35343.68,0
data_364,grad9-NbCr measure 5 indent 4,7.06,27.53,0.0,11.31,54.1,9.83,39.0,0.0,8.27,42.9,171.06630729320003,13.198203810545913,0.0147478,35343.68,0
data_365,grad9-NbCr measure 5 indent 5,7.06,27.53,0.0,11.31,54.1,9.83,39.0,0.0,8.27,42.9,176.7732997479367,12.599585525946763,0.0147478,35343.68,0
data_366,grad9-NbCr measure 6 indent 1,7.89,26.83,0.0,13.12,52.16,10.99,38.03,0.0,9.59,41.39,171.0213982580243,12.719136818065675,0.0147478,35343.68,0
data_367,grad9-NbCr measure 6 indent 2,7.89,26.83,0.0,13.12,52.16,10.99,38.03,0.0,9.59,41.39,168.22216417603778,12.37801513132626,0.0147478,35343.68,0
data_368,grad9-NbCr measure 6 indent 3,7.89,26.83,0.0,13.12,52.16,10.99,38.03,0.0,9.59,41.39,178.72918097707242,12.614628905521137,0.0147478,35343.68,0
data_369,grad9-NbCr measure 6 indent 4,7.89,26.83,0.0,13.12,52.16,10.99,38.03,0.0,9.59,41.39,177.53187615484268,12.477841302456252,0.0147478,35343.68,0
data_370,grad9-NbCr measure 6 indent 5,7.89,26.83,0.0,13.12,52.16,10.99,38.03,0.0,9.59,41.39,176.47083580185222,12.756798211655337,0.0147478,35343.68,0
data_371,grad9-NbCr measure 7 indent 1,8.9,26.03,0.0,14.95,50.13,12.39,36.91,0.0,10.93,39.78,163.85248865544702,11.961372864608856,0.0147478,35343.68,0
data_372,grad9-NbCr measure 7 indent 2,8.9,26.03,0.0,14.95,50.13,12.39,36.91,0.0,10.93,39.78,170.83371814053334,12.539333450047478,0.0147478,35343.68,0
data_373,grad9-NbCr measure 7 indent 3,8.9,26.03,0.0,14.95,50.13,12.39,36.91,0.0,10.93,39.78,165.4044282606427,12.418295872325931,0.0147478,35343.68,0
data_374,grad9-NbCr measure 7 indent 4,8.9,26.03,0.0,14.95,50.13,12.39,36.91,0.0,10.93,39.78,163.77359126537385,12.360036915178489,0.0147478,35343.68,0
data_375,grad9-NbCr measure 7 indent 5,8.9,26.03,0.0,14.95,50.13,12.39,36.91,0.0,10.93,39.78,172.02899552334804,12.043154268849333,0.0147478,35343.68,0
data_376,grad9-NbCr measure 8 indent 1,9.68,25.27,0.0,17.07,47.99,13.49,35.88,0.0,12.5,38.13,163.04524501058089,11.910860585266908,0.0147478,35343.68,0
data_377,grad9-NbCr measure 8 indent 2,9.68,25.27,0.0,17.07,47.99,13.49,35.88,0.0,12.5,38.13,163.87026095045192,11.872205249909323,0.0147478,35343.68,0
data_378,grad9-NbCr measure 8 indent 3,9.68,25.27,0.0,17.07,47.99,13.49,35.88,0.0,12.5,38.13,162.74798808414897,11.557691829978612,0.0147478,35343.68,0
data_379,grad9-NbCr measure 8 indent 4,9.68,25.27,0.0,17.07,47.99,13.49,35.88,0.0,12.5,38.13,167.7179842275021,11.607749861498995,0.0147478,35343.68,0
data_380,grad9-NbCr measure 8 indent 5,9.68,25.27,0.0,17.07,47.99,13.49,35.88,0.0,12.5,38.13,160.68520894870994,11.74458340807481,0.0147478,35343.68,0
data_381,grad9-NbCr measure 9 indent 1,10.75,24.54,0.0,19.12,45.59,14.98,34.82,0.0,13.99,36.21,158.4176730545941,11.719465613671174,0.0147478,35343.68,0
data_382,grad9-NbCr measure 9 indent 2,10.75,24.54,0.0,19.12,45.59,14.98,34.82,0.0,13.99,36.21,157.8400676526777,11.626298722616841,0.0147478,35343.68,0
data_383,grad9-NbCr measure 9 indent 3,10.75,24.54,0.0,19.12,45.59,14.98,34.82,0.0,13.99,36.21,159.93931169071226,11.628897821965936,0.0147478,35343.68,0
data_384,grad9-NbCr measure 9 indent 4,10.75,24.54,0.0,19.12,45.59,14.98,34.82,0.0,13.99,36.21,155.98530433638854,11.301057623818105,0.0147478,35343.68,0
data_385,grad9-NbCr measure 9 indent 5,10.75,24.54,0.0,19.12,45.59,14.98,34.82,0.0,13.99,36.21,155.9592456843481,11.792803727498175,0.0147478,35343.68,0
data_386,grad9-NbCr measure 10 indent 1,11.71,23.59,0.0,21.5,43.2,16.35,33.53,0.0,15.76,34.37,156.27185868005338,11.208366617416933,0.0147478,35343.68,0
data_387,grad9-NbCr measure 10 indent 2,11.71,23.59,0.0,21.5,43.2,16.35,33.53,0.0,15.76,34.37,155.3502947869249,11.247875742889724,0.0147478,35343.68,0
data_388,grad9-NbCr measure 10 indent 3,11.71,23.59,0.0,21.5,43.2,16.35,33.53,0.0,15.76,34.37,157.91322435900042,11.26067672498391,0.0147478,35343.68,0
data_389,grad9-NbCr measure 10 indent 4,11.71,23.59,0.0,21.5,43.2,16.35,33.53,0.0,15.76,34.37,149.11016534301825,10.8314366245125,0.0147478,35343.68,0
data_390,grad9-NbCr measure 10 indent 5,11.71,23.59,0.0,21.5,43.2,16.35,33.53,0.0,15.76,34.37,155.61407355421792,11.194226394276278,0.0147478,35343.68,0
data_391,grad9-NbCr measure 11 indent 1,12.86,22.81,0.0,23.93,40.4,17.94,32.41,0.0,17.53,32.12,151.0645823177371,10.774122508163584,0.0147478,35343.68,0
data_392,grad9-NbCr measure 11 indent 2,12.86,22.81,0.0,23.93,40.4,17.94,32.41,0.0,17.53,32.12,147.50356351789804,10.708418630271996,0.0147478,35343.68,0
data_393,grad9-NbCr measure 11 indent 3,12.86,22.81,0.0,23.93,40.4,17.94,32.41,0.0,17.53,32.12,151.40546898422951,10.783961428550546,0.0147478,35343.68,0
data_394,grad9-NbCr measure 11 indent 4,12.86,22.81,0.0,23.93,40.4,17.94,32.41,0.0,17.53,32.12,147.6012708761989,10.718980622974302,0.0147478,35343.68,0
data_395,grad9-NbCr measure 11 indent 5,12.86,22.81,0.0,23.93,40.4,17.94,32.41,0.0,17.53,32.12,152.11029130369593,10.672129045511756,0.0147478,35343.68,0
data_396,grad9-NbCr measure 12 indent 1,13.93,21.89,0.0,26.5,37.68,19.46,31.13,0.0,19.43,29.99,147.50514108381526,10.520105285593162,0.0147478,35343.68,0
data_397,grad9-NbCr measure 12 indent 2,13.93,21.89,0.0,26.5,37.68,19.46,31.13,0.0,19.43,29.99,149.1429222770603,10.379354096383034,0.0147478,35343.68,0
data_398,grad9-NbCr measure 12 indent 3,13.93,21.89,0.0,26.5,37.68,19.46,31.13,0.0,19.43,29.99,0,0,0.0147478,35343.68,0
data_399,grad9-NbCr measure 12 indent 4,13.93,21.89,0.0,26.5,37.68,19.46,31.13,0.0,19.43,29.99,148.37274585488674,10.58303031062328,0.0147478,35343.68,0
data_400,grad9-NbCr measure 12 indent 5,13.93,21.89,0.0,26.5,37.68,19.46,31.13,0.0,19.43,29.99,151.28764982677575,10.408116066361186,0.0147478,35343.68,0
data_401,grad9-NbCr measure 13 indent 1,14.07,21.61,0.0,26.86,37.47,19.66,30.76,0.0,19.72,29.85,148.28164546449145,10.410322491673048,0.0147478,35343.68,0
data_402,grad9-NbCr measure 13 indent 2,14.07,21.61,0.0,26.86,37.47,19.66,30.76,0.0,19.72,29.85,152.11112060387455,10.334768102178012,0.0147478,35343.68,0
data_403,grad9-NbCr measure 13 indent 3,14.07,21.61,0.0,26.86,37.47,19.66,30.76,0.0,19.72,29.85,147.3961760633571,10.571213668899025,0.0147478,35343.68,0
data_404,grad9-NbCr measure 13 indent 4,14.07,21.61,0.0,26.86,37.47,19.66,30.76,0.0,19.72,29.85,155.70181385145463,10.472722328252082,0.0147478,35343.68,0
data_405,grad9-NbCr measure 13 indent 5,14.07,21.61,0.0,26.86,37.47,19.66,30.76,0.0,19.72,29.85,149.2633136707862,10.583557250588736,0.0147478,35343.68,0
data_406,grad9-TiZr measure 1 indent 1,15.25,20.54,0.0,29.87,34.34,21.34,29.29,0.0,21.96,27.41,108.10116822679271,8.867998088572323,0.0147478,35343.68,0
data_407,grad9-TiZr measure 1 indent 2,15.25,20.54,0.0,29.87,34.34,21.34,29.29,0.0,21.96,27.41,105.63731347358538,9.057468126948018,0.0147478,35343.68,0
data_408,grad9-TiZr measure 1 indent 3,15.25,20.54,0.0,29.87,34.34,21.34,29.29,0.0,21.96,27.41,108.77812073186436,9.100254746374777,0.0147478,35343.68,0
data_409,grad9-TiZr measure 1 indent 4,15.25,20.54,0.0,29.87,34.34,21.34,29.29,0.0,21.96,27.41,104.90993601147251,9.309350396301628,0.0147478,35343.68,0
data_410,grad9-TiZr measure 1 indent 5,15.25,20.54,0.0,29.87,34.34,21.34,29.29,0.0,21.96,27.41,103.75812336449704,8.843242671291549,0.0147478,35343.68,0
data_411,grad9-TiZr measure 2 indent 1,16.44,19.52,0.0,32.58,31.46,23.04,27.86,0.0,23.97,25.13,129.41891132856958,9.273780771856696,0.0147478,35343.68,0
data_412,grad9-TiZr measure 2 indent 2,16.44,19.52,0.0,32.58,31.46,23.04,27.86,0.0,23.97,25.13,130.53548600158234,9.13053615937941,0.0147478,35343.68,0
data_413,grad9-TiZr measure 2 indent 3,16.44,19.52,0.0,32.58,31.46,23.04,27.86,0.0,23.97,25.13,126.25230952932444,9.25713372666326,0.0147478,35343.68,0
data_414,grad9-TiZr measure 2 indent 4,16.44,19.52,0.0,32.58,31.46,23.04,27.86,0.0,23.97,25.13,124.2996313341219,9.322597687412395,0.0147478,35343.68,0
data_415,grad9-TiZr measure 2 indent 5,16.44,19.52,0.0,32.58,31.46,23.04,27.86,0.0,23.97,25.13,130.6851914447216,9.122327786010018,0.0147478,35343.68,0
data_416,grad9-TiZr measure 3 indent 1,17.49,18.3,0.0,35.52,28.69,24.58,26.21,0.0,26.22,22.99,123.33256973275547,8.871052501102879,0.0147478,35343.68,0
data_417,grad9-TiZr measure 3 indent 2,17.49,18.3,0.0,35.52,28.69,24.58,26.21,0.0,26.22,22.99,132.98104017209516,8.58719483613678,0.0147478,35343.68,0
data_418,grad9-TiZr measure 3 indent 3,17.49,18.3,0.0,35.52,28.69,24.58,26.21,0.0,26.22,22.99,127.47923883652845,8.745138052519081,0.0147478,35343.68,0
data_419,grad9-TiZr measure 3 indent 4,17.49,18.3,0.0,35.52,28.69,24.58,26.21,0.0,26.22,22.99,128.41311684651907,8.797848204657894,0.0147478,35343.68,0
data_420,grad9-TiZr measure 3 indent 5,17.49,18.3,0.0,35.52,28.69,24.58,26.21,0.0,26.22,22.99,132.21468633842738,8.621525325142194,0.0147478,35343.68,0
data_421,grad9-TiZr measure 4 indent 1,18.61,17.26,0.0,38.32,25.81,26.21,24.75,0.0,28.33,20.71,124.52782258143343,8.119495025911414,0.0147478,35343.68,0
data_422,grad9-TiZr measure 4 indent 2,18.61,17.26,0.0,38.32,25.81,26.21,24.75,0.0,28.33,20.71,124.1452792368452,8.357395429075329,0.0147478,35343.68,0
data_423,grad9-TiZr measure 4 indent 3,18.61,17.26,0.0,38.32,25.81,26.21,24.75,0.0,28.33,20.71,123.97398086576156,8.436911492362253,0.0147478,35343.68,0
data_424,grad9-TiZr measure 4 indent 4,18.61,17.26,0.0,38.32,25.81,26.21,24.75,0.0,28.33,20.71,125.78123053554597,8.343137165776877,0.0147478,35343.68,0
data_425,grad9-TiZr measure 4 indent 5,18.61,17.26,0.0,38.32,25.81,26.21,24.75,0.0,28.33,20.71,124.86712077929474,8.285161535982878,0.0147478,35343.68,0
data_426,grad9-TiZr measure 5 indent 1,19.7,15.9,0.0,41.11,23.28,27.84,22.89,0.0,30.51,18.76,113.61659787035336,7.7566809596521065,0.0147478,35343.68,0
data_427,grad9-TiZr measure 5 indent 2,19.7,15.9,0.0,41.11,23.28,27.84,22.89,0.0,30.51,18.76,124.45243586908485,7.59092070997951,0.0147478,35343.68,0
data_428,grad9-TiZr measure 5 indent 3,19.7,15.9,0.0,41.11,23.28,27.84,22.89,0.0,30.51,18.76,117.77820789983669,7.804451441483548,0.0147478,35343.68,0
data_429,grad9-TiZr measure 5 indent 4,19.7,15.9,0.0,41.11,23.28,27.84,22.89,0.0,30.51,18.76,116.28896832322204,7.877821063709454,0.0147478,35343.68,0
data_430,grad9-TiZr measure 5 indent 5,19.7,15.9,0.0,41.11,23.28,27.84,22.89,0.0,30.51,18.76,112.15076742197434,7.92308580771983,0.0147478,35343.68,0
data_431,grad9-TiZr measure 6 indent 1,20.76,14.71,0.0,43.86,20.66,29.43,21.24,0.0,32.64,16.69,114.78094852464909,7.574299592132764,0.01908072,39842.08,0.0
data_432,grad9-TiZr measure 6 indent 2,20.76,14.71,0.0,43.86,20.66,29.43,21.24,0.0,32.64,16.69,110.36155436437811,7.767560946253921,0.01908072,39842.08,0.0
data_433,grad9-TiZr measure 6 indent 3,20.76,14.71,0.0,43.86,20.66,29.43,21.24,0.0,32.64,16.69,108.10508464895403,7.5559024513024315,0.01908072,39842.08,0.0
data_434,grad9-TiZr measure 6 indent 4,20.76,14.71,0.0,43.86,20.66,29.43,21.24,0.0,32.64,16.69,111.79016417459506,7.623271784274896,0.01908072,39842.08,0.0
data_435,grad9-TiZr measure 6 indent 5,20.76,14.71,0.0,43.86,20.66,29.43,21.24,0.0,32.64,16.69,113.32489555556559,7.520276722014968,0.01908072,39842.08,0.0
data_436,grad9-TiZr measure 7 indent 1,21.91,13.32,0.0,46.61,18.17,31.16,19.29,0.0,34.81,14.73,120.02111127890355,8.541702982705875,0.0147478,35343.68,0
data_437,grad9-TiZr measure 7 indent 2,21.91,13.32,0.0,46.61,18.17,31.16,19.29,0.0,34.81,14.73,118.56730526981907,8.587401891306534,0.0147478,35343.68,0
data_438,grad9-TiZr measure 7 indent 3,21.91,13.32,0.0,46.61,18.17,31.16,19.29,0.0,34.81,14.73,117.41248640667764,8.842067850913386,0.0147478,35343.68,0
data_439,grad9-TiZr measure 7 indent 4,21.91,13.32,0.0,46.61,18.17,31.16,19.29,0.0,34.81,14.73,121.45225465648478,8.459654877727626,0.0147478,35343.68,0
data_440,grad9-TiZr measure 7 indent 5,21.91,13.32,0.0,46.61,18.17,31.16,19.29,0.0,34.81,14.73,120.62691546061944,8.536186806206903,0.0147478,35343.68,0
data_441,grad9-TiZr measure 8 indent 1,22.99,12.08,0.0,49.22,15.71,32.8,17.55,0.0,36.87,12.77,113.08709632548545,8.603502914723869,0.0147478,35343.68,0
data_442,grad9-TiZr measure 8 indent 2,22.99,12.08,0.0,49.22,15.71,32.8,17.55,0.0,36.87,12.77,115.47782336583882,8.508222889398972,0.0147478,35343.68,0
data_443,grad9-TiZr measure 8 indent 3,22.99,12.08,0.0,49.22,15.71,32.8,17.55,0.0,36.87,12.77,116.67359090105508,8.614045920311147,0.0147478,35343.68,0
data_444,grad9-TiZr measure 8 indent 4,22.99,12.08,0.0,49.22,15.71,32.8,17.55,0.0,36.87,12.77,120.89221965075289,8.807752956696708,0.0147478,35343.68,0
data_445,grad9-TiZr measure 8 indent 5,22.99,12.08,0.0,49.22,15.71,32.8,17.55,0.0,36.87,12.77,119.20150749589084,8.942760225677702,0.0147478,35343.68,0
data_446,grad9-TiZr measure 9 indent 1,24.08,10.61,0.0,51.93,13.38,34.5,15.49,0.0,39.07,10.93,110.7986752631206,8.578208631366618,0.0147478,35343.68,0
data_447,grad9-TiZr measure 9 indent 2,24.08,10.61,0.0,51.93,13.38,34.5,15.49,0.0,39.07,10.93,111.87237219671367,8.52198986405095,0.0147478,35343.68,0
data_448,grad9-TiZr measure 9 indent 3,24.08,10.61,0.0,51.93,13.38,34.5,15.49,0.0,39.07,10.93,111.24288404235836,8.404607251523874,0.0147478,35343.68,0
data_449,grad9-TiZr measure 9 indent 4,24.08,10.61,0.0,51.93,13.38,34.5,15.49,0.0,39.07,10.93,109.12715058797974,8.30923459639417,0.0147478,35343.68,0
data_450,grad9-TiZr measure 9 indent 5,24.08,10.61,0.0,51.93,13.38,34.5,15.49,0.0,39.07,10.93,114.60779582550832,8.564384235455245,0.0147478,35343.68,0
data_451,grad9-TiZr measure 10 indent 1,25.4,9.34,0.0,53.88,11.38,36.45,13.65,0.0,40.6,9.3,102.49907234059935,8.060517091492363,0.0147478,35343.68,0
data_452,grad9-TiZr measure 10 indent 2,25.4,9.34,0.0,53.88,11.38,36.45,13.65,0.0,40.6,9.3,103.34439140914346,8.162185670251475,0.0147478,35343.68,0
data_453,grad9-TiZr measure 10 indent 3,25.4,9.34,0.0,53.88,11.38,36.45,13.65,0.0,40.6,9.3,109.03627010752054,7.85399807479481,0.0147478,35343.68,0
data_454,grad9-TiZr measure 10 indent 4,25.4,9.34,0.0,53.88,11.38,36.45,13.65,0.0,40.6,9.3,107.19719383995326,8.089109077226281,0.0147478,35343.68,0
data_455,grad9-TiZr measure 10 indent 5,25.4,9.34,0.0,53.88,11.38,36.45,13.65,0.0,40.6,9.3,106.51344107770211,7.999254750755797,0.0147478,35343.68,0
data_456,grad9-TiZr measure 11 indent 1,26.5,8.23,0.0,55.94,9.34,38.08,12.04,0.0,42.22,7.65,99.33128912462816,7.211918632813144,0.0147478,35343.68,0
data_457,grad9-TiZr measure 11 indent 2,26.5,8.23,0.0,55.94,9.34,38.08,12.04,0.0,42.22,7.65,101.33966030907379,7.2256562552040755,0.0147478,35343.68,0
data_458,grad9-TiZr measure 11 indent 3,26.5,8.23,0.0,55.94,9.34,38.08,12.04,0.0,42.22,7.65,105.53257820385733,7.376907904918088,0.0147478,35343.68,0
data_459,grad9-TiZr measure 11 indent 4,26.5,8.23,0.0,55.94,9.34,38.08,12.04,0.0,42.22,7.65,100.57217548290491,7.392709823394715,0.0147478,35343.68,0
data_460,grad9-TiZr measure 11 indent 5,26.5,8.23,0.0,55.94,9.34,38.08,12.04,0.0,42.22,7.65,99.28779451738676,7.369039508063189,0.0147478,35343.68,0
data_461,grad10-NbMo measure 1 indent 1,5.64,39.76,51.88,2.71,0.0,5.52,39.65,53.43,1.39,0.0,221.3133626866844,12.68920478688864,0.10992629999999999,46876.79,1.0
data_462,grad10-NbMo measure 1 indent 2,5.64,39.76,51.88,2.71,0.0,5.52,39.65,53.43,1.39,0.0,214.575917741013,12.101125131973008,0.10992629999999999,46876.79,1.0
data_463,grad10-NbMo measure 1 indent 3,5.64,39.76,51.88,2.71,0.0,5.52,39.65,53.43,1.39,0.0,237.40629186457744,13.721362184741569,0.10992629999999999,46876.79,1.0
data_464,grad10-NbMo measure 1 indent 4,5.64,39.76,51.88,2.71,0.0,5.52,39.65,53.43,1.39,0.0,233.29721325685716,13.684535689497503,0.10992629999999999,46876.79,1.0
data_465,grad10-NbMo measure 1 indent 5,5.64,39.76,51.88,2.71,0.0,5.52,39.65,53.43,1.39,0.0,223.10390254282632,12.0023393685597,0.10992629999999999,46876.79,1.0
data_466,grad10-NbMo measure 2 indent 1,6.0,39.09,50.99,3.92,0.0,5.91,39.22,52.84,2.03,0.0,220.64670087413646,12.414466910610628,0.172147,50094.25,1.0
data_467,grad10-NbMo measure 2 indent 2,6.0,39.09,50.99,3.92,0.0,5.91,39.22,52.84,2.03,0.0,225.2811970266058,12.815950653497511,0.172147,50094.25,1.0
data_468,grad10-NbMo measure 2 indent 3,6.0,39.09,50.99,3.92,0.0,5.91,39.22,52.84,2.03,0.0,223.59709042134506,11.964548382705228,0.172147,50094.25,1.0
data_469,grad10-NbMo measure 2 indent 4,6.0,39.09,50.99,3.92,0.0,5.91,39.22,52.84,2.03,0.0,224.5125572172469,12.560738220016242,0.172147,50094.25,1.0
data_470,grad10-NbMo measure 2 indent 5,6.0,39.09,50.99,3.92,0.0,5.91,39.22,52.84,2.03,0.0,232.1457966605861,12.863248837683019,0.172147,50094.25,1.0
data_471,grad10-NbMo measure 3 indent 1,6.68,38.57,50.15,4.6,0.0,6.61,38.84,52.16,2.39,0.0,222.01554318346143,12.309782741175932,0.1354854,47525.52,1.0
data_472,grad10-NbMo measure 3 indent 2,6.68,38.57,50.15,4.6,0.0,6.61,38.84,52.16,2.39,0.0,216.30582900275365,12.220998280463172,0.1354854,47525.52,1.0
data_473,grad10-NbMo measure 3 indent 3,6.68,38.57,50.15,4.6,0.0,6.61,38.84,52.16,2.39,0.0,223.41835678159902,12.118246763904938,0.1354854,47525.52,1.0
data_474,grad10-NbMo measure 3 indent 4,6.68,38.57,50.15,4.6,0.0,6.61,38.84,52.16,2.39,0.0,223.34468632273163,12.50549674166121,0.1354854,47525.52,1.0
data_475,grad10-NbMo measure 3 indent 5,6.68,38.57,50.15,4.6,0.0,6.61,38.84,52.16,2.39,0.0,223.6379694284567,12.13499899573645,0.1354854,47525.52,1.0
data_476,grad10-NbMo measure 4 indent 1,7.36,37.72,48.61,6.32,0.0,7.34,38.33,51.01,3.31,0.0,215.81526107810737,11.980537213934344,0.1314481,47198.19,1.0
data_477,grad10-NbMo measure 4 indent 2,7.36,37.72,48.61,6.32,0.0,7.34,38.33,51.01,3.31,0.0,215.8464856780115,11.89136384241662,0.1314481,47198.19,1.0
data_478,grad10-NbMo measure 4 indent 3,7.36,37.72,48.61,6.32,0.0,7.34,38.33,51.01,3.31,0.0,217.91317009201518,12.516901260062422,0.1314481,47198.19,1.0
data_479,grad10-NbMo measure 4 indent 4,7.36,37.72,48.61,6.32,0.0,7.34,38.33,51.01,3.31,0.0,225.5859758105409,12.48367563178698,0.1314481,47198.19,1.0
data_480,grad10-NbMo measure 4 indent 5,7.36,37.72,48.61,6.32,0.0,7.34,38.33,51.01,3.31,0.0,217.89411561158693,12.324554539439621,0.1314481,47198.19,1.0
data_481,grad10-NbMo measure 5 indent 1,8.11,36.83,47.48,7.57,0.0,8.15,37.69,50.17,3.99,0.0,213.41770177774058,11.53157087756589,0.04365628,48603.29,1.0
data_482,grad10-NbMo measure 5 indent 2,8.11,36.83,47.48,7.57,0.0,8.15,37.69,50.17,3.99,0.0,223.36664639406413,12.384679246759601,0.04365628,48603.29,1.0
data_483,grad10-NbMo measure 5 indent 3,8.11,36.83,47.48,7.57,0.0,8.15,37.69,50.17,3.99,0.0,210.54205753623268,11.622646647211653,0.04365628,48603.29,1.0
data_484,grad10-NbMo measure 5 indent 4,8.11,36.83,47.48,7.57,0.0,8.15,37.69,50.17,3.99,0.0,212.2161391324966,11.676209259432628,0.04365628,48603.29,1.0
data_485,grad10-NbMo measure 5 indent 5,8.11,36.83,47.48,7.57,0.0,8.15,37.69,50.17,3.99,0.0,221.64594309549582,11.48162468154013,0.04365628,48603.29,1.0
data_486,grad10-NbMo measure 6 indent 1,8.9,35.98,46.05,9.07,0.0,9.01,37.11,49.05,4.82,0.0,218.51556275280063,11.840956998915278,0.0845386,44508.17,1.0
data_487,grad10-NbMo measure 6 indent 2,8.9,35.98,46.05,9.07,0.0,9.01,37.11,49.05,4.82,0.0,204.8787185560808,11.288004130462028,0.0845386,44508.17,1.0
data_488,grad10-NbMo measure 6 indent 3,8.9,35.98,46.05,9.07,0.0,9.01,37.11,49.05,4.82,0.0,213.38143304192326,11.564377452799992,0.0845386,44508.17,1.0
data_489,grad10-NbMo measure 6 indent 4,8.9,35.98,46.05,9.07,0.0,9.01,37.11,49.05,4.82,0.0,208.65835589619144,11.412018963993457,0.0845386,44508.17,1.0
data_490,grad10-NbMo measure 6 indent 5,8.9,35.98,46.05,9.07,0.0,9.01,37.11,49.05,4.82,0.0,226.53787531496278,12.745094686623887,0.0845386,44508.17,1.0
data_491,grad10-NbMo measure 7 indent 1,9.82,34.86,44.49,10.83,0.0,10.04,36.3,47.85,5.81,0.0,219.34110981544933,11.288017610610966,0.06136465,43051.03,1.0
data_492,grad10-NbMo measure 7 indent 2,9.82,34.86,44.49,10.83,0.0,10.04,36.3,47.85,5.81,0.0,208.87086200607604,11.251334305937432,0.06136465,43051.03,1.0
data_493,grad10-NbMo measure 7 indent 3,9.82,34.86,44.49,10.83,0.0,10.04,36.3,47.85,5.81,0.0,202.37702859726986,11.278221906640619,0.06136465,43051.03,1.0
data_494,grad10-NbMo measure 7 indent 4,9.82,34.86,44.49,10.83,0.0,10.04,36.3,47.85,5.81,0.0,0,0,0.06136465,43051.03,1.0
data_495,grad10-NbMo measure 7 indent 5,9.82,34.86,44.49,10.83,0.0,10.04,36.3,47.85,5.81,0.0,202.40027373124212,11.797911642271732,0.06136465,43051.03,1.0
data_496,grad10-NbMo measure 8 indent 1,10.64,33.93,42.75,12.68,0.0,10.99,35.69,46.44,6.88,0.0,202.45297493610116,11.52558695572595,0.05234287,42638.79,1.0
data_497,grad10-NbMo measure 8 indent 2,10.64,33.93,42.75,12.68,0.0,10.99,35.69,46.44,6.88,0.0,205.3513307474699,10.889613999219762,0.05234287,42638.79,1.0
data_498,grad10-NbMo measure 8 indent 3,10.64,33.93,42.75,12.68,0.0,10.99,35.69,46.44,6.88,0.0,202.36909799735926,10.96742269436016,0.05234287,42638.79,1.0
data_499,grad10-NbMo measure 8 indent 4,10.64,33.93,42.75,12.68,0.0,10.99,35.69,46.44,6.88,0.0,210.01788614823056,11.420983619208041,0.05234287,42638.79,1.0
data_500,grad10-NbMo measure 8 indent 5,10.64,33.93,42.75,12.68,0.0,10.99,35.69,46.44,6.88,0.0,204.53925825253052,11.279789243057547,0.05234287,42638.79,1.0
data_501,grad10-NbMo measure 9 indent 1,11.48,32.76,41.06,14.71,0.0,11.99,34.84,45.1,8.07,0.0,181.8251122439476,10.57811194771184,0.06155348,43095.79,1.0
data_502,grad10-NbMo measure 9 indent 2,11.48,32.76,41.06,14.71,0.0,11.99,34.84,45.1,8.07,0.0,194.97351999674112,11.311997212908913,0.06155348,43095.79,1.0
data_503,grad10-NbMo measure 9 indent 3,11.48,32.76,41.06,14.71,0.0,11.99,34.84,45.1,8.07,0.0,196.88294035743945,10.862901667712599,0.06155348,43095.79,1.0
data_504,grad10-NbMo measure 9 indent 4,11.48,32.76,41.06,14.71,0.0,11.99,34.84,45.1,8.07,0.0,194.19501392098985,10.43084910044847,0.06155348,43095.79,1.0
data_505,grad10-NbMo measure 9 indent 5,11.48,32.76,41.06,14.71,0.0,11.99,34.84,45.1,8.07,0.0,200.01640222919556,10.776679584911035,0.06155348,43095.79,1.0
data_506,grad10-NbMo measure 10 indent 1,12.53,31.65,39.18,16.64,0.0,13.22,34.04,43.51,9.22,0.0,196.67845651853767,11.2306739136096,0.07024246,43490.85,1.0
data_507,grad10-NbMo measure 10 indent 2,12.53,31.65,39.18,16.64,0.0,13.22,34.04,43.51,9.22,0.0,187.2872729443469,10.601410495454006,0.07024246,43490.85,1.0
data_508,grad10-NbMo measure 10 indent 3,12.53,31.65,39.18,16.64,0.0,13.22,34.04,43.51,9.22,0.0,197.30211403272233,10.837546687319687,0.07024246,43490.85,1.0
data_509,grad10-NbMo measure 10 indent 4,12.53,31.65,39.18,16.64,0.0,13.22,34.04,43.51,9.22,0.0,198.47961748549451,11.1459861897866,0.07024246,43490.85,1.0
data_510,grad10-NbMo measure 10 indent 5,12.53,31.65,39.18,16.64,0.0,13.22,34.04,43.51,9.22,0.0,198.13107311690194,11.516057725098232,0.07024246,43490.85,1.0
data_511,grad10-NbMo measure 11 indent 1,13.41,30.11,37.08,19.4,0.0,14.38,32.88,41.81,10.93,0.0,188.66595951476552,10.893832622279215,0.06621779,43039.02,1.0
data_512,grad10-NbMo measure 11 indent 2,13.41,30.11,37.08,19.4,0.0,14.38,32.88,41.81,10.93,0.0,194.72335627177787,11.57242059282665,0.06621779,43039.02,1.0
data_513,grad10-NbMo measure 11 indent 3,13.41,30.11,37.08,19.4,0.0,14.38,32.88,41.81,10.93,0.0,193.17013965858845,10.780021678418015,0.06621779,43039.02,1.0
data_514,grad10-NbMo measure 11 indent 4,13.41,30.11,37.08,19.4,0.0,14.38,32.88,41.81,10.93,0.0,190.11246713221374,10.547997933859818,0.06621779,43039.02,1.0
data_515,grad10-NbMo measure 11 indent 5,13.41,30.11,37.08,19.4,0.0,14.38,32.88,41.81,10.93,0.0,197.33399936183181,10.763916082322154,0.06621779,43039.02,1.0
data_516,grad10-NbMo measure 12 indent 1,14.65,28.77,34.77,21.81,0.0,15.93,31.86,39.76,12.45,0.0,191.94323982159213,10.888968678215123,0.0597902,42471.54,1.0
data_517,grad10-NbMo measure 12 indent 2,14.65,28.77,34.77,21.81,0.0,15.93,31.86,39.76,12.45,0.0,192.88708093981367,10.590628100392776,0.0597902,42471.54,1.0
data_518,grad10-NbMo measure 12 indent 3,14.65,28.77,34.77,21.81,0.0,15.93,31.86,39.76,12.45,0.0,184.7313633578645,10.866892976141788,0.0597902,42471.54,1.0
data_519,grad10-NbMo measure 12 indent 4,14.65,28.77,34.77,21.81,0.0,15.93,31.86,39.76,12.45,0.0,196.47735921407207,10.632877776772196,0.0597902,42471.54,1.0
data_520,grad10-NbMo measure 12 indent 5,14.65,28.77,34.77,21.81,0.0,15.93,31.86,39.76,12.45,0.0,189.69451711186463,10.723912823067618,0.0597902,42471.54,1.0
data_521,grad10-NbMo measure 13 indent 1,15.85,27.04,32.64,24.46,0.0,17.5,30.41,37.9,14.18,0.0,175.86841754872444,9.808806175171618,0.07059774,43142.6,1.0
data_522,grad10-NbMo measure 13 indent 2,15.85,27.04,32.64,24.46,0.0,17.5,30.41,37.9,14.18,0.0,183.69741871245148,10.63028572242225,0.07059774,43142.6,1.0
data_523,grad10-NbMo measure 13 indent 3,15.85,27.04,32.64,24.46,0.0,17.5,30.41,37.9,14.18,0.0,179.52360818484067,10.010055510054512,0.07059774,43142.6,1.0
data_524,grad10-NbMo measure 13 indent 4,15.85,27.04,32.64,24.46,0.0,17.5,30.41,37.9,14.18,0.0,178.81436831991087,10.042618669836527,0.07059774,43142.6,1.0
