Repository: Raphael-Boichot/Accelerated-exploration-of-multinary-systems

# Main
The file main coded in matlab allows to predict value of Young modulus, Hardness, and to determine if the phase is crystalline or amorphous.

### Path

The first step is to change the path in main.m

### Choice of the data for the train 

There are different set of data. These data are located in the section "input". 
The dataset used can be chosen my modifying the variable "Data" in main.m.
To use other datasets than those provided, columns must be named Zr_at, Nb_at, Mo_at, Ti_at, Cr_at, E_GPa, H_GPa, CI and XRD in order to work.

File: matlab/input/Compo_E_wo_outlier.csv (part 3 of 6)
,Indent,Zr_at,Nb_at,Mo_at,Ti_at,Cr_at,Zr_m,Nb_m,Mo_m,Ti_m,Cr_m,E_GPa
data_765,grad12-Nb measure 12 indent 5,9.5,39.78,16.77,12.78,21.17,10.99,46.88,20.41,7.76,13.96,149.3165814728707
data_766,grad12-Nb measure 13 indent 1,9.69,35.6,17.11,14.07,23.53,11.43,42.79,21.23,8.72,15.83,149.4659813201164
data_767,grad12-Nb measure 13 indent 2,9.69,35.6,17.11,14.07,23.53,11.43,42.79,21.23,8.72,15.83,146.50078514511003
data_768,grad12-Nb measure 13 indent 3,9.69,35.6,17.11,14.07,23.53,11.43,42.79,21.23,8.72,15.83,147.47279326786582
data_769,grad12-Nb measure 13 indent 4,9.69,35.6,17.11,14.07,23.53,11.43,42.79,21.23,8.72,15.83,146.2672729759156
data_771,grad12-TiZrCrMo measure 1 indent 1,9.93,33.59,17.22,14.73,24.53,11.83,40.74,21.56,9.21,16.65,138.48725590839007
data_772,grad12-TiZrCrMo measure 1 indent 2,9.93,33.59,17.22,14.73,24.53,11.83,40.74,21.56,9.21,16.65,145.7978666156949
data_773,grad12-TiZrCrMo measure 1 indent 3,9.93,33.59,17.22,14.73,24.53,11.83,40.74,21.56,9.21,16.65,143.2441176438063
data_774,grad12-TiZrCrMo measure 1 indent 4,9.93,33.59,17.22,14.73,24.53,11.83,40.74,21.56,9.21,16.65,153.60547757787378
data_776,grad12-TiZrCrMo measure 2 indent 1,10.33,30.54,17.85,15.45,25.84,12.44,37.45,22.61,9.77,17.73,144.7499420802409
data_777,grad12-TiZrCrMo measure 2 indent 2,10.33,30.54,17.85,15.45,25.84,12.44,37.45,22.61,9.77,17.73,150.55758020813275
data_778,grad12-TiZrCrMo measure 2 indent 3,10.33,30.54,17.85,15.45,25.84,12.44,37.45,22.61,9.77,17.73,150.8938516519022
data_779,grad12-TiZrCrMo measure 2 indent 4,10.33,30.54,17.85,15.45,25.84,12.44,37.45,22.61,9.77,17.73,146.0877527720114
data_780,grad12-TiZrCrMo measure 2 indent 5,10.33,30.54,17.85,15.45,25.84,12.44,37.45,22.61,9.77,17.73,153.46243439521828
data_781,grad12-TiZrCrMo measure 3 indent 1,10.79,27.62,18.36,16.14,27.1,13.14,34.25,23.5,10.31,18.8,152.15696190967557
data_782,grad12-TiZrCrMo measure 3 indent 2,10.79,27.62,18.36,16.14,27.1,13.14,34.25,23.5,10.31,18.8,149.02909434877654
data_783,grad12-TiZrCrMo measure 3 indent 3,10.79,27.62,18.36,16.14,27.1,13.14,34.25,23.5,10.31,18.8,147.03892483375228
data_784,grad12-TiZrCrMo measure 3 indent 4,10.79,27.62,18.36,16.14,27.1,13.14,34.25,23.5,10.31,18.8,148.2028631902973
data_785,grad12-TiZrCrMo measure 3 indent 5,10.79,27.62,18.36,16.14,27.1,13.14,34.25,23.5,10.31,18.8,148.14450280431143
data_786,grad12-TiZrCrMo measure 4 indent 1,10.97,24.8,18.86,17.19,28.18,13.52,31.12,24.45,11.12,19.79,147.65103004710122
data_787,grad12-TiZrCrMo measure 4 indent 2,10.97,24.8,18.86,17.19,28.18,13.52,31.12,24.45,11.12,19.79,144.07237401444314
data_788,grad12-TiZrCrMo measure 4 indent 3,10.97,24.8,18.86,17.19,28.18,13.52,31.12,24.45,11.12,19.79,148.85742740993072
data_789,grad12-TiZrCrMo measure 4 indent 4,10.97,24.8,18.86,17.19,28.18,13.52,31.12,24.45,11.12,19.79,152.5282462807906
data_790,grad12-TiZrCrMo measure 4 indent 5,10.97,24.8,18.86,17.19,28.18,13.52,31.12,24.45,11.12,19.79,151.18386690819364
data_791,grad12-TiZrCrMo measure 5 indent 1,11.26,22.12,19.12,18.1,29.4,14.05,28.1,25.09,11.86,20.91,152.25758478902267
data_792,grad12-TiZrCrMo measure 5 indent 2,11.26,22.12,19.12,18.1,29.4,14.05,28.1,25.09,11.86,20.91,142.95252999247833
data_793,grad12-TiZrCrMo measure 5 indent 3,11.26,22.12,19.12,18.1,29.4,14.05,28.1,25.09,11.86,20.91,144.52091702156062
data_794,grad12-TiZrCrMo measure 5 indent 4,11.26,22.12,19.12,18.1,29.4,14.05,28.1,25.09,11.86,20.91,148.34962713406418
data_795,grad12-TiZrCrMo measure 5 indent 5,11.26,22.12,19.12,18.1,29.4,14.05,28.1,25.09,11.86,20.91,145.23780177987933
data_796,grad12-TiZrCrMo measure 6 indent 1,11.74,19.41,19.53,18.76,30.56,14.8,24.92,25.9,12.42,21.96,149.0228295204647
data_797,grad12-TiZrCrMo measure 6 indent 2,11.74,19.41,19.53,18.76,30.56,14.8,24.92,25.9,12.42,21.96,147.88561687509312
data_798,grad12-TiZrCrMo measure 6 indent 3,11.74,19.41,19.53,18.76,30.56,14.8,24.92,25.9,12.42,21.96,147.92581943278938
data_799,grad12-TiZrCrMo measure 6 indent 4,11.74,19.41,19.53,18.76,30.56,14.8,24.92,25.9,12.42,21.96,150.88151707160887
data_800,grad12-TiZrCrMo measure 6 indent 5,11.74,19.41,19.53,18.76,30.56,14.8,24.92,25.9,12.42,21.96,150.55437726562627
data_801,grad12-TiZrCrMo measure 7 indent 1,12.04,16.61,20.08,19.73,31.53,15.36,21.58,26.93,13.21,22.92,147.51017419617642
data_802,grad12-TiZrCrMo measure 7 indent 2,12.04,16.61,20.08,19.73,31.53,15.36,21.58,26.93,13.21,22.92,144.55105045492292
data_803,grad12-TiZrCrMo measure 7 indent 3,12.04,16.61,20.08,19.73,31.53,15.36,21.58,26.93,13.21,22.92,148.06930984408757
data_804,grad12-TiZrCrMo measure 7 indent 4,12.04,16.61,20.08,19.73,31.53,15.36,21.58,26.93,13.21,22.92,148.98791528581597
data_805,grad12-TiZrCrMo measure 7 indent 5,12.04,16.61,20.08,19.73,31.53,15.36,21.58,26.93,13.21,22.92,150.15297070507683
data_806,grad12-TiZrCrMo measure 8 indent 1,12.48,14.48,20.33,20.21,32.5,16.05,18.97,27.5,13.65,23.82,147.43992124009847
data_807,grad12-TiZrCrMo measure 8 indent 2,12.48,14.48,20.33,20.21,32.5,16.05,18.97,27.5,13.65,23.82,148.23161710783742
data_808,grad12-TiZrCrMo measure 8 indent 3,12.48,14.48,20.33,20.21,32.5,16.05,18.97,27.5,13.65,23.82,147.667254353374
data_809,grad12-TiZrCrMo measure 8 indent 4,12.48,14.48,20.33,20.21,32.5,16.05,18.97,27.5,13.65,23.82,148.07788153257468
data_811,grad12-TiZrCrMo measure 9 indent 1,12.9,12.08,20.79,20.98,33.25,16.75,15.97,28.38,14.3,24.6,152.97935162485612
data_812,grad12-TiZrCrMo measure 9 indent 2,12.9,12.08,20.79,20.98,33.25,16.75,15.97,28.38,14.3,24.6,156.9571638558071
data_813,grad12-TiZrCrMo measure 9 indent 3,12.9,12.08,20.79,20.98,33.25,16.75,15.97,28.38,14.3,24.6,142.62040977503415
data_814,grad12-TiZrCrMo measure 9 indent 4,12.9,12.08,20.79,20.98,33.25,16.75,15.97,28.38,14.3,24.6,148.7725524160316
data_815,grad12-TiZrCrMo measure 9 indent 5,12.9,12.08,20.79,20.98,33.25,16.75,15.97,28.38,14.3,24.6,149.3233132203904
data_816,grad12-TiZrCrMo measure 10 indent 1,13.41,9.67,21.02,21.83,34.07,17.58,12.92,29.0,15.03,25.47,146.96486604064776
data_817,grad12-TiZrCrMo measure 10 indent 2,13.41,9.67,21.02,21.83,34.07,17.58,12.92,29.0,15.03,25.47,146.47028576890966
data_818,grad12-TiZrCrMo measure 10 indent 3,13.41,9.67,21.02,21.83,34.07,17.58,12.92,29.0,15.03,25.47,148.44631945015234
data_820,grad12-TiZrCrMo measure 10 indent 5,13.41,9.67,21.02,21.83,34.07,17.58,12.92,29.0,15.03,25.47,146.7356075455172
data_822,grad12-TiZrCrMo measure 11 indent 2,13.86,8.02,21.44,22.18,34.49,18.26,10.77,29.72,15.35,25.9,147.52356059234737
data_823,grad12-TiZrCrMo measure 11 indent 3,13.86,8.02,21.44,22.18,34.49,18.26,10.77,29.72,15.35,25.9,150.33153639349723
data_824,grad12-TiZrCrMo measure 11 indent 4,13.86,8.02,21.44,22.18,34.49,18.26,10.77,29.72,15.35,25.9,145.6226242681612
data_825,grad12-TiZrCrMo measure 11 indent 5,13.86,8.02,21.44,22.18,34.49,18.26,10.77,29.72,15.35,25.9,149.24698849958688
data_826,grad12-TiZrCrMo measure 12 indent 1,14.26,6.7,21.86,21.94,35.25,18.84,9.01,30.37,15.22,26.55,145.51287143551355
data_827,grad12-TiZrCrMo measure 12 indent 2,14.26,6.7,21.86,21.94,35.25,18.84,9.01,30.37,15.22,26.55,143.39362245518817
data_828,grad12-TiZrCrMo measure 12 indent 3,14.26,6.7,21.86,21.94,35.25,18.84,9.01,30.37,15.22,26.55,142.62743900071686
data_829,grad12-TiZrCrMo measure 12 indent 4,14.26,6.7,21.86,21.94,35.25,18.84,9.01,30.37,15.22,26.55,142.9324774707402
data_830,grad12-TiZrCrMo measure 12 indent 5,14.26,6.7,21.86,21.94,35.25,18.84,9.01,30.37,15.22,26.55,146.0615954199398
data_831,grad13-Nb measure 1 indent 1,0.0,83.09,12.81,4.1,0.0,0.0,84.41,13.44,2.15,0.0,151.11119650389656
data_833,grad13-Nb measure 1 indent 3,0.0,83.09,12.81,4.1,0.0,0.0,84.41,13.44,2.15,0.0,156.28656808798195
data_834,grad13-Nb measure 1 indent 4,0.0,83.09,12.81,4.1,0.0,0.0,84.41,13.44,2.15,0.0,146.98391403520793
data_835,grad13-Nb measure 1 indent 5,0.0,83.09,12.81,4.1,0.0,0.0,84.41,13.44,2.15,0.0,149.5611009540585
data_836,grad13-Nb measure 2 indent 1,0.0,83.98,15.2,0.82,0.0,0.0,83.89,15.68,0.42,0.0,146.8273409053974
data_837,grad13-Nb measure 2 indent 2,0.0,83.98,15.2,0.82,0.0,0.0,83.89,15.68,0.42,0.0,182.08881110352607
data_838,grad13-Nb measure 2 indent 3,0.0,83.98,15.2,0.82,0.0,0.0,83.89,15.68,0.42,0.0,163.56630674446237
data_839,grad13-Nb measure 2 indent 4,0.0,83.98,15.2,0.82,0.0,0.0,83.89,15.68,0.42,0.0,153.658181108584
data_840,grad13-Nb measure 2 indent 5,0.0,83.98,15.2,0.82,0.0,0.0,83.89,15.68,0.42,0.0,140.26641125061911
data_841,grad13-Nb measure 3 indent 1,0.0,82.46,16.98,0.55,0.0,0.0,82.23,17.49,0.28,0.0,159.86697530731374
data_842,grad13-Nb measure 3 indent 2,0.0,82.46,16.98,0.55,0.0,0.0,82.23,17.49,0.28,0.0,165.16513609116092
data_843,grad13-Nb measure 3 indent 3,0.0,82.46,16.98,0.55,0.0,0.0,82.23,17.49,0.28,0.0,162.7286919882889
data_844,grad13-Nb measure 3 indent 4,0.0,82.46,16.98,0.55,0.0,0.0,82.23,17.49,0.28,0.0,170.89219110954755
data_845,grad13-Nb measure 3 indent 5,0.0,82.46,16.98,0.55,0.0,0.0,82.23,17.49,0.28,0.0,172.97879305008257
data_846,grad13-Nb measure 4 indent 1,0.0,80.09,18.88,1.03,0.0,0.0,80.0,19.47,0.53,0.0,169.40135645599526
data_847,grad13-Nb measure 4 indent 2,0.0,80.09,18.88,1.03,0.0,0.0,80.0,19.47,0.53,0.0,166.6297452490028
data_848,grad13-Nb measure 4 indent 3,0.0,80.09,18.88,1.03,0.0,0.0,80.0,19.47,0.53,0.0,166.5276158239158
data_849,grad13-Nb measure 4 indent 4,0.0,80.09,18.88,1.03,0.0,0.0,80.0,19.47,0.53,0.0,169.34684161642275
data_850,grad13-Nb measure 4 indent 5,0.0,80.09,18.88,1.03,0.0,0.0,80.0,19.47,0.53,0.0,172.49723214071173
data_851,grad13-Nb measure 5 indent 1,0.0,77.34,21.22,1.44,0.0,0.0,77.34,21.91,0.74,0.0,177.70047236929662
data_852,grad13-Nb measure 5 indent 2,0.0,77.34,21.22,1.44,0.0,0.0,77.34,21.91,0.74,0.0,174.39750760376324
data_853,grad13-Nb measure 5 indent 3,0.0,77.34,21.22,1.44,0.0,0.0,77.34,21.91,0.74,0.0,174.97876426903503
data_854,grad13-Nb measure 5 indent 4,0.0,77.34,21.22,1.44,0.0,0.0,77.34,21.91,0.74,0.0,172.93468018376637
data_855,grad13-Nb measure 5 indent 5,0.0,77.34,21.22,1.44,0.0,0.0,77.34,21.91,0.74,0.0,185.56707116198677
data_856,grad13-Nb measure 6 indent 1,0.0,74.74,23.2,2.06,0.0,0.0,74.92,24.02,1.06,0.0,173.22548371527586
data_857,grad13-Nb measure 6 indent 2,0.0,74.74,23.2,2.06,0.0,0.0,74.92,24.02,1.06,0.0,182.1523353551156
data_858,grad13-Nb measure 6 indent 3,0.0,74.74,23.2,2.06,0.0,0.0,74.92,24.02,1.06,0.0,180.61610852306833
data_859,grad13-Nb measure 6 indent 4,0.0,74.74,23.2,2.06,0.0,0.0,74.92,24.02,1.06,0.0,191.02286061069
data_860,grad13-Nb measure 6 indent 5,0.0,74.74,23.2,2.06,0.0,0.0,74.92,24.02,1.06,0.0,175.10607625592138
data_861,grad13-Nb measure 7 indent 1,0.0,72.01,25.23,2.76,0.0,0.0,72.38,26.19,1.43,0.0,184.9573247041176
data_862,grad13-Nb measure 7 indent 2,0.0,72.01,25.23,2.76,0.0,0.0,72.38,26.19,1.43,0.0,189.38805950494734
data_863,grad13-Nb measure 7 indent 3,0.0,72.01,25.23,2.76,0.0,0.0,72.38,26.19,1.43,0.0,184.30258193676462
data_864,grad13-Nb measure 7 indent 4,0.0,72.01,25.23,2.76,0.0,0.0,72.38,26.19,1.43,0.0,185.56775328797323
data_865,grad13-Nb measure 7 indent 5,0.0,72.01,25.23,2.76,0.0,0.0,72.38,26.19,1.43,0.0,186.2063359721156
data_866,grad13-Nb measure 8 indent 1,0.0,68.33,27.9,3.76,0.0,0.0,68.96,29.08,1.96,0.0,194.75999171264155
data_867,grad13-Nb measure 8 indent 2,0.0,68.33,27.9,3.76,0.0,0.0,68.96,29.08,1.96,0.0,192.88748117843988
data_868,grad13-Nb measure 8 indent 3,0.0,68.33,27.9,3.76,0.0,0.0,68.96,29.08,1.96,0.0,192.61039938081274
data_870,grad13-Nb measure 8 indent 5,0.0,68.33,27.9,3.76,0.0,0.0,68.96,29.08,1.96,0.0,191.1277665163268
data_872,grad13-Nb measure 9 indent 2,0.0,64.85,30.18,4.97,0.0,0.0,65.78,31.62,2.6,0.0,204.89440273312763
data_873,grad13-Nb measure 9 indent 3,0.0,64.85,30.18,4.97,0.0,0.0,65.78,31.62,2.6,0.0,201.93345979155112
data_874,grad13-Nb measure 9 indent 4,0.0,64.85,30.18,4.97,0.0,0.0,65.78,31.62,2.6,0.0,203.04520139102104
data_875,grad13-Nb measure 9 indent 5,0.0,64.85,30.18,4.97,0.0,0.0,65.78,31.62,2.6,0.0,199.38246927319466
data_876,grad13-Nb measure 10 indent 1,0.0,61.03,33.04,5.93,0.0,0.0,62.15,34.74,3.11,0.0,210.50585169304554
data_877,grad13-Nb measure 10 indent 2,0.0,61.03,33.04,5.93,0.0,0.0,62.15,34.74,3.11,0.0,202.11074141616558
data_878,grad13-Nb measure 10 indent 3,0.0,61.03,33.04,5.93,0.0,0.0,62.15,34.74,3.11,0.0,211.37339559884796
data_879,grad13-Nb measure 10 indent 4,0.0,61.03,33.04,5.93,0.0,0.0,62.15,34.74,3.11,0.0,215.52237807820987
data_880,grad13-Nb measure 10 indent 5,0.0,61.03,33.04,5.93,0.0,0.0,62.15,34.74,3.11,0.0,202.57651751862778
data_881,grad13-Nb measure 11 indent 1,0.0,58.8,36.19,5.01,0.0,0.0,59.54,37.84,2.62,0.0,207.91032129962912
data_882,grad13-Nb measure 11 indent 2,0.0,58.8,36.19,5.01,0.0,0.0,59.54,37.84,2.62,0.0,209.6190099749682
data_883,grad13-Nb measure 11 indent 3,0.0,58.8,36.19,5.01,0.0,0.0,59.54,37.84,2.62,0.0,214.72087817677559
data_884,grad13-Nb measure 11 indent 4,0.0,58.8,36.19,5.01,0.0,0.0,59.54,37.84,2.62,0.0,217.8227582768244
data_885,grad13-Nb measure 11 indent 5,0.0,58.8,36.19,5.01,0.0,0.0,59.54,37.84,2.62,0.0,222.20222060470746
data_886,grad13-Nb measure 12 indent 1,0.0,55.31,38.64,6.05,0.0,0.0,56.25,40.58,3.17,0.0,225.5850981717756
data_888,grad13-Nb measure 12 indent 3,0.0,55.31,38.64,6.05,0.0,0.0,56.25,40.58,3.17,0.0,213.4356088199262
data_889,grad13-Nb measure 12 indent 4,0.0,55.31,38.64,6.05,0.0,0.0,56.25,40.58,3.17,0.0,217.5094281936641
data_890,grad13-Nb measure 12 indent 5,0.0,55.31,38.64,6.05,0.0,0.0,56.25,40.58,3.17,0.0,219.443547408447
data_891,grad13-TiMo measure 1 indent 1,0.0,53.86,40.51,5.63,0.0,0.0,54.63,42.43,2.94,0.0,201.50512629865239
data_892,grad13-TiMo measure 1 indent 2,0.0,53.86,40.51,5.63,0.0,0.0,54.63,42.43,2.94,0.0,213.64820143280105
data_893,grad13-TiMo measure 1 indent 3,0.0,53.86,40.51,5.63,0.0,0.0,54.63,42.43,2.94,0.0,203.241412114026
data_894,grad13-TiMo measure 1 indent 4,0.0,53.86,40.51,5.63,0.0,0.0,54.63,42.43,2.94,0.0,209.64305999333772
data_895,grad13-TiMo measure 1 indent 5,0.0,53.86,40.51,5.63,0.0,0.0,54.63,42.43,2.94,0.0,206.39363258963894
data_896,grad13-TiMo measure 2 indent 1,0.0,50.67,43.26,6.07,0.0,0.0,51.46,45.36,3.18,0.0,213.43581138884787
data_897,grad13-TiMo measure 2 indent 2,0.0,50.67,43.26,6.07,0.0,0.0,51.46,45.36,3.18,0.0,219.76750055834344
data_898,grad13-TiMo measure 2 indent 3,0.0,50.67,43.26,6.07,0.0,0.0,51.46,45.36,3.18,0.0,220.22265630722296
data_899,grad13-TiMo measure 2 indent 4,0.0,50.67,43.26,6.07,0.0,0.0,51.46,45.36,3.18,0.0,215.8956652872459
data_900,grad13-TiMo measure 2 indent 5,0.0,50.67,43.26,6.07,0.0,0.0,51.46,45.36,3.18,0.0,215.5099042651279
data_901,grad13-TiMo measure 3 indent 1,0.0,43.37,42.51,14.12,0.0,0.0,45.87,46.43,7.7,0.0,261.94338256933145
data_902,grad13-TiMo measure 3 indent 2,0.0,43.37,42.51,14.12,0.0,0.0,45.87,46.43,7.7,0.0,259.4343126918726
data_903,grad13-TiMo measure 3 indent 3,0.0,43.37,42.51,14.12,0.0,0.0,45.87,46.43,7.7,0.0,229.2647250894156
data_904,grad13-TiMo measure 3 indent 4,0.0,43.37,42.51,14.12,0.0,0.0,45.87,46.43,7.7,0.0,247.91157662379385
data_905,grad13-TiMo measure 3 indent 5,0.0,43.37,42.51,14.12,0.0,0.0,45.87,46.43,7.7,0.0,263.367994707021
data_906,grad13-TiMo measure 4 indent 1,0.0,37.51,40.83,21.67,0.0,0.0,41.29,46.41,12.3,0.0,225.8298650967714
data_907,grad13-TiMo measure 4 indent 2,0.0,37.51,40.83,21.67,0.0,0.0,41.29,46.41,12.3,0.0,213.6542196866946
data_909,grad13-TiMo measure 4 indent 4,0.0,37.51,40.83,21.67,0.0,0.0,41.29,46.41,12.3,0.0,235.6200126373716
data_910,grad13-TiMo measure 4 indent 5,0.0,37.51,40.83,21.67,0.0,0.0,41.29,46.41,12.3,0.0,239.55053994126865
data_911,grad13-TiMo measure 5 indent 1,0.0,33.41,41.9,24.69,0.0,0.0,37.37,48.39,14.24,0.0,239.76182427167134
data_912,grad13-TiMo measure 5 indent 2,0.0,33.41,41.9,24.69,0.0,0.0,37.37,48.39,14.24,0.0,226.09463346226505
data_913,grad13-TiMo measure 5 indent 3,0.0,33.41,41.9,24.69,0.0,0.0,37.37,48.39,14.24,0.0,242.8777695400999
data_914,grad13-TiMo measure 5 indent 4,0.0,33.41,41.9,24.69,0.0,0.0,37.37,48.39,14.24,0.0,230.08432473147982
data_915,grad13-TiMo measure 5 indent 5,0.0,33.41,41.9,24.69,0.0,0.0,37.37,48.39,14.24,0.0,251.49000549090317
data_916,grad13-TiMo measure 6 indent 1,0.0,29.68,42.4,27.91,0.0,0.0,33.78,49.84,16.38,0.0,222.46989936589466
data_917,grad13-TiMo measure 6 indent 2,0.0,29.68,42.4,27.91,0.0,0.0,33.78,49.84,16.38,0.0,240.11600428219208
data_918,grad13-TiMo measure 6 indent 3,0.0,29.68,42.4,27.91,0.0,0.0,33.78,49.84,16.38,0.0,218.18684451116064
data_919,grad13-TiMo measure 6 indent 4,0.0,29.68,42.4,27.91,0.0,0.0,33.78,49.84,16.38,0.0,220.20492185137013
data_920,grad13-TiMo measure 6 indent 5,0.0,29.68,42.4,27.91,0.0,0.0,33.78,49.84,16.38,0.0,196.56179473302046
data_921,grad13-TiMo measure 7 indent 1,0.0,26.3,42.81,30.89,0.0,0.0,30.43,51.14,18.43,0.0,209.31864075188165
data_922,grad13-TiMo measure 7 indent 2,0.0,26.3,42.81,30.89,0.0,0.0,30.43,51.14,18.43,0.0,240.68561131358953
data_923,grad13-TiMo measure 7 indent 3,0.0,26.3,42.81,30.89,0.0,0.0,30.43,51.14,18.43,0.0,215.30789327572583
data_924,grad13-TiMo measure 7 indent 4,0.0,26.3,42.81,30.89,0.0,0.0,30.43,51.14,18.43,0.0,206.53587991000043
data_925,grad13-TiMo measure 7 indent 5,0.0,26.3,42.81,30.89,0.0,0.0,30.43,51.14,18.43,0.0,234.03850982756848
data_926,grad13-TiMo measure 8 indent 1,0.0,23.19,44.03,32.78,0.0,0.0,27.1,53.14,19.75,0.0,217.2369775449178
data_927,grad13-TiMo measure 8 indent 2,0.0,23.19,44.03,32.78,0.0,0.0,27.1,53.14,19.75,0.0,210.19748800116824
data_928,grad13-TiMo measure 8 indent 3,0.0,23.19,44.03,32.78,0.0,0.0,27.1,53.14,19.75,0.0,234.77221393470163
data_929,grad13-TiMo measure 8 indent 4,0.0,23.19,44.03,32.78,0.0,0.0,27.1,53.14,19.75,0.0,230.39860420756258
data_930,grad13-TiMo measure 8 indent 5,0.0,23.19,44.03,32.78,0.0,0.0,27.1,53.14,19.75,0.0,205.48559913216005
data_931,grad13-TiMo measure 9 indent 1,0.0,20.46,45.08,34.46,0.0,0.0,24.13,54.91,20.96,0.0,217.35873339454628
data_932,grad13-TiMo measure 9 indent 2,0.0,20.46,45.08,34.46,0.0,0.0,24.13,54.91,20.96,0.0,224.70033526285886
data_933,grad13-TiMo measure 9 indent 3,0.0,20.46,45.08,34.46,0.0,0.0,24.13,54.91,20.96,0.0,226.72616103079403
data_934,grad13-TiMo measure 9 indent 4,0.0,20.46,45.08,34.46,0.0,0.0,24.13,54.91,20.96,0.0,211.95591137149563
data_935,grad13-TiMo measure 9 indent 5,0.0,20.46,45.08,34.46,0.0,0.0,24.13,54.91,20.96,0.0,209.87115291173984
data_936,grad13-TiMo measure 10 indent 1,0.0,17.77,46.33,35.9,0.0,0.0,21.12,56.87,22.01,0.0,228.50616692841254
data_937,grad13-TiMo measure 10 indent 2,0.0,17.77,46.33,35.9,0.0,0.0,21.12,56.87,22.01,0.0,226.2281818668114
data_938,grad13-TiMo measure 10 indent 3,0.0,17.77,46.33,35.9,0.0,0.0,21.12,56.87,22.01,0.0,218.56578350591138
data_939,grad13-TiMo measure 10 indent 4,0.0,17.77,46.33,35.9,0.0,0.0,21.12,56.87,22.01,0.0,204.42930214832123
data_940,grad13-TiMo measure 10 indent 5,0.0,17.77,46.33,35.9,0.0,0.0,21.12,56.87,22.01,0.0,222.3861375016291
data_941,grad13-TiMo measure 11 indent 1,0.0,15.22,47.29,37.49,0.0,0.0,18.26,58.57,23.18,0.0,215.03489923913708
data_942,grad13-TiMo measure 11 indent 2,0.0,15.22,47.29,37.49,0.0,0.0,18.26,58.57,23.18,0.0,200.7891828582375
data_943,grad13-TiMo measure 11 indent 3,0.0,15.22,47.29,37.49,0.0,0.0,18.26,58.57,23.18,0.0,224.66482083411205
data_944,grad13-TiMo measure 11 indent 4,0.0,15.22,47.29,37.49,0.0,0.0,18.26,58.57,23.18,0.0,218.84755888148442
data_945,grad13-TiMo measure 11 indent 5,0.0,15.22,47.29,37.49,0.0,0.0,18.26,58.57,23.18,0.0,213.3889704901299
data_946,grad13-TiMo measure 12 indent 1,0.0,12.71,47.87,39.42,0.0,0.0,15.41,59.95,24.65,0.0,221.35070288900675
data_948,grad13-TiMo measure 12 indent 3,0.0,12.71,47.87,39.42,0.0,0.0,15.41,59.95,24.65,0.0,221.6792029259929
data_949,grad13-TiMo measure 12 indent 4,0.0,12.71,47.87,39.42,0.0,0.0,15.41,59.95,24.65,0.0,228.54287993971573
data_950,grad13-TiMo measure 12 indent 5,0.0,12.71,47.87,39.42,0.0,0.0,15.41,59.95,24.65,0.0,228.47133369214106
data_951,grad13-TiMo measure 13 indent 1,0.0,10.41,47.69,41.9,0.0,0.0,12.81,60.61,26.58,0.0,203.7960981638036
data_952,grad13-TiMo measure 13 indent 2,0.0,10.41,47.69,41.9,0.0,0.0,12.81,60.61,26.58,0.0,206.15390493284494
data_953,grad13-TiMo measure 13 indent 3,0.0,10.41,47.69,41.9,0.0,0.0,12.81,60.61,26.58,0.0,220.56968315329163
data_954,grad13-TiMo measure 13 indent 4,0.0,10.41,47.69,41.9,0.0,0.0,12.81,60.61,26.58,0.0,191.05991834201438
data_955,grad13-TiMo measure 13 indent 5,0.0,10.41,47.69,41.9,0.0,0.0,12.81,60.61,26.58,0.0,218.4593600359513
data_956,grad13-TiMo measure 14 indent 1,0.0,9.1,49.51,41.39,0.0,0.0,11.15,62.68,26.17,0.0,175.93220279811197
data_957,grad13-TiMo measure 14 indent 2,0.0,9.1,49.51,41.39,0.0,0.0,11.15,62.68,26.17,0.0,169.5379778712564
data_958,grad13-TiMo measure 14 indent 3,0.0,9.1,49.51,41.39,0.0,0.0,11.15,62.68,26.17,0.0,184.80334815658478
data_959,grad13-TiMo measure 14 indent 4,0.0,9.1,49.51,41.39,0.0,0.0,11.15,62.68,26.17,0.0,179.56473509636365
data_960,grad13-TiMo measure 14 indent 5,0.0,9.1,49.51,41.39,0.0,0.0,11.15,62.68,26.17,0.0,172.63847850500093
data_961,grad14-Ti measure 1 indent 1,10.01,0.0,0.0,74.46,15.53,17.27,0.0,0.0,67.46,15.27,113.44079990983732
data_962,grad14-Ti measure 1 indent 2,10.01,0.0,0.0,74.46,15.53,17.27,0.0,0.0,67.46,15.27,121.21896971741474
data_963,grad14-Ti measure 1 indent 3,10.01,0.0,0.0,74.46,15.53,17.27,0.0,0.0,67.46,15.27,118.64206095619299
data_964,grad14-Ti measure 1 indent 4,10.01,0.0,0.0,74.46,15.53,17.27,0.0,0.0,67.46,15.27,119.19926638348973
data_965,grad14-Ti measure 1 indent 5,10.01,0.0,0.0,74.46,15.53,17.27,0.0,0.0,67.46,15.27,114.96723526966358
data_966,grad14-Ti measure 2 indent 1,10.73,0.0,0.0,72.4,16.87,18.38,0.0,0.0,65.14,16.48,111.72148256673427
data_967,grad14-Ti measure 2 indent 2,10.73,0.0,0.0,72.4,16.87,18.38,0.0,0.0,65.14,16.48,114.11146564007443
data_968,grad14-Ti measure 2 indent 3,10.73,0.0,0.0,72.4,16.87,18.38,0.0,0.0,65.14,16.48,115.6360588429764
data_969,grad14-Ti measure 2 indent 4,10.73,0.0,0.0,72.4,16.87,18.38,0.0,0.0,65.14,16.48,113.85787242340567
data_970,grad14-Ti measure 2 indent 5,10.73,0.0,0.0,72.4,16.87,18.38,0.0,0.0,65.14,16.48,112.95958601409691
data_971,grad14-Ti measure 3 indent 1,12.08,0.0,0.0,68.47,19.45,20.43,0.0,0.0,60.82,18.75,116.30795310939142
data_972,grad14-Ti measure 3 indent 2,12.08,0.0,0.0,68.47,19.45,20.43,0.0,0.0,60.82,18.75,118.46876814215909
data_973,grad14-Ti measure 3 indent 3,12.08,0.0,0.0,68.47,19.45,20.43,0.0,0.0,60.82,18.75,119.72093553945396
data_974,grad14-Ti measure 3 indent 4,12.08,0.0,0.0,68.47,19.45,20.43,0.0,0.0,60.82,18.75,123.1200280512759
data_976,grad14-Ti measure 4 indent 1,13.39,0.0,0.0,64.72,21.89,22.37,0.0,0.0,56.78,20.85,117.89403221386478
data_977,grad14-Ti measure 4 indent 2,13.39,0.0,0.0,64.72,21.89,22.37,0.0,0.0,56.78,20.85,119.24337107414688
data_978,grad14-Ti measure 4 indent 3,13.39,0.0,0.0,64.72,21.89,22.37,0.0,0.0,56.78,20.85,116.53706896420265
data_979,grad14-Ti measure 4 indent 4,13.39,0.0,0.0,64.72,21.89,22.37,0.0,0.0,56.78,20.85,113.12953168296956
data_980,grad14-Ti measure 4 indent 5,13.39,0.0,0.0,64.72,21.89,22.37,0.0,0.0,56.78,20.85,123.47935666514203
data_981,grad14-Ti measure 5 indent 1,15.0,0.0,0.0,60.75,24.25,24.7,0.0,0.0,52.54,22.77,107.1287740085889
data_983,grad14-Ti measure 5 indent 3,15.0,0.0,0.0,60.75,24.25,24.7,0.0,0.0,52.54,22.77,108.81750973308951
data_984,grad14-Ti measure 5 indent 4,15.0,0.0,0.0,60.75,24.25,24.7,0.0,0.0,52.54,22.77,110.96406613627529
data_985,grad14-Ti measure 5 indent 5,15.0,0.0,0.0,60.75,24.25,24.7,0.0,0.0,52.54,22.77,107.82122105383804
data_986,grad14-Ti measure 6 indent 1,16.34,0.0,0.0,56.58,27.07,26.58,0.0,0.0,48.32,25.1,110.07897358333535
data_987,grad14-Ti measure 6 indent 2,16.34,0.0,0.0,56.58,27.07,26.58,0.0,0.0,48.32,25.1,109.47408086551904
data_988,grad14-Ti measure 6 indent 3,16.34,0.0,0.0,56.58,27.07,26.58,0.0,0.0,48.32,25.1,114.17864465288467
data_989,grad14-Ti measure 6 indent 4,16.34,0.0,0.0,56.58,27.07,26.58,0.0,0.0,48.32,25.1,112.9965590246429
data_990,grad14-Ti measure 6 indent 5,16.34,0.0,0.0,56.58,27.07,26.58,0.0,0.0,48.32,25.1,119.78839542119714
data_991,grad14-Ti measure 7 indent 1,17.79,0.0,0.0,52.55,29.66,28.56,0.0,0.0,44.3,27.14,115.19984615394856
data_992,grad14-Ti measure 7 indent 2,17.79,0.0,0.0,52.55,29.66,28.56,0.0,0.0,44.3,27.14,115.48921234020206
data_993,grad14-Ti measure 7 indent 3,17.79,0.0,0.0,52.55,29.66,28.56,0.0,0.0,44.3,27.14,116.34794203104833
data_995,grad14-Ti measure 7 indent 5,17.79,0.0,0.0,52.55,29.66,28.56,0.0,0.0,44.3,27.14,117.08212712427421
data_997,grad14-Ti measure 8 indent 2,19.1,0.0,0.0,48.41,32.5,30.29,0.0,0.0,40.32,29.38,122.84077670922981
data_998,grad14-Ti measure 8 indent 3,19.1,0.0,0.0,48.41,32.5,30.29,0.0,0.0,40.32,29.38,122.04882046653461
data_999,grad14-Ti measure 8 indent 4,19.1,0.0,0.0,48.41,32.5,30.29,0.0,0.0,40.32,29.38,123.30715555063156
data_1000,grad14-Ti measure 8 indent 5,19.1,0.0,0.0,48.41,32.5,30.29,0.0,0.0,40.32,29.38,123.99001715147377
data_1001,grad14-Ti measure 9 indent 1,20.32,0.0,0.0,44.5,35.17,31.89,0.0,0.0,36.66,31.45,121.81136903401443
data_1002,grad14-Ti measure 9 indent 2,20.32,0.0,0.0,44.5,35.17,31.89,0.0,0.0,36.66,31.45,124.62241851856983
data_1003,grad14-Ti measure 9 indent 3,20.32,0.0,0.0,44.5,35.17,31.89,0.0,0.0,36.66,31.45,125.74094100665502
data_1004,grad14-Ti measure 9 indent 4,20.32,0.0,0.0,44.5,35.17,31.89,0.0,0.0,36.66,31.45,123.37333634654908
data_1005,grad14-Ti measure 9 indent 5,20.32,0.0,0.0,44.5,35.17,31.89,0.0,0.0,36.66,31.45,119.31143814147129
data_1006,grad14-Ti measure 10 indent 1,21.52,0.0,0.0,40.61,37.87,33.41,0.0,0.0,33.09,33.5,126.12735248039775
data_1007,grad14-Ti measure 10 indent 2,21.52,0.0,0.0,40.61,37.87,33.41,0.0,0.0,33.09,33.5,121.51598043556228
data_1008,grad14-Ti measure 10 indent 3,21.52,0.0,0.0,40.61,37.87,33.41,0.0,0.0,33.09,33.5,121.2804709735565
data_1009,grad14-Ti measure 10 indent 4,21.52,0.0,0.0,40.61,37.87,33.41,0.0,0.0,33.09,33.5,125.2820111309614
data_1010,grad14-Ti measure 10 indent 5,21.52,0.0,0.0,40.61,37.87,33.41,0.0,0.0,33.09,33.5,125.07467283445362
data_1011,grad14-Ti measure 11 indent 1,22.86,0.0,0.0,36.46,40.68,35.07,0.0,0.0,29.36,35.57,127.74243223359073
data_1013,grad14-Ti measure 11 indent 3,22.86,0.0,0.0,36.46,40.68,35.07,0.0,0.0,29.36,35.57,126.39311574572274
data_1014,grad14-Ti measure 11 indent 4,22.86,0.0,0.0,36.46,40.68,35.07,0.0,0.0,29.36,35.57,129.49494157208196
data_1015,grad14-Ti measure 11 indent 5,22.86,0.0,0.0,36.46,40.68,35.07,0.0,0.0,29.36,35.57,127.1514305037822
data_1016,grad14-Ti measure 12 indent 1,23.94,0.0,0.0,32.95,43.11,36.38,0.0,0.0,26.29,37.33,129.60817572843257
data_1017,grad14-Ti measure 12 indent 2,23.94,0.0,0.0,32.95,43.11,36.38,0.0,0.0,26.29,37.33,132.52930121623774
data_1018,grad14-Ti measure 12 indent 3,23.94,0.0,0.0,32.95,43.11,36.38,0.0,0.0,26.29,37.33,136.65811977894478
data_1019,grad14-Ti measure 12 indent 4,23.94,0.0,0.0,32.95,43.11,36.38,0.0,0.0,26.29,37.33,130.020304471795
data_1020,grad14-Ti measure 12 indent 5,23.94,0.0,0.0,32.95,43.11,36.38,0.0,0.0,26.29,37.33,134.9037208950565
data_1021,grad14-Ti measure 13 indent 1,24.93,0.0,0.0,29.53,45.54,37.55,0.0,0.0,23.35,39.1,133.59497256779966
data_1022,grad14-Ti measure 13 indent 2,24.93,0.0,0.0,29.53,45.54,37.55,0.0,0.0,23.35,39.1,129.81138551023423
data_1023,grad14-Ti measure 13 indent 3,24.93,0.0,0.0,29.53,45.54,37.55,0.0,0.0,23.35,39.1,135.1841708534297
data_1024,grad14-Ti measure 13 indent 4,24.93,0.0,0.0,29.53,45.54,37.55,0.0,0.0,23.35,39.1,131.29495889816178
data_1025,grad14-Ti measure 13 indent 5,24.93,0.0,0.0,29.53,45.54,37.55,0.0,0.0,23.35,39.1,132.64783804663648
data_1026,grad14-ZrCr measure 1 indent 1,25.37,0.0,0.0,27.98,46.64,38.07,0.0,0.0,22.04,39.89,131.33681816678572
data_1027,grad14-ZrCr measure 1 indent 2,25.37,0.0,0.0,27.98,46.64,38.07,0.0,0.0,22.04,39.89,126.0443419429618
data_1028,grad14-ZrCr measure 1 indent 3,25.37,0.0,0.0,27.98,46.64,38.07,0.0,0.0,22.04,39.89,127.10963908618338
data_1029,grad14-ZrCr measure 1 indent 4,25.37,0.0,0.0,27.98,46.64,38.07,0.0,0.0,22.04,39.89,127.23205463231739
data_1030,grad14-ZrCr measure 1 indent 5,25.37,0.0,0.0,27.98,46.64,38.07,0.0,0.0,22.04,39.89,128.60338236466154
data_1031,grad14-ZrCr measure 2 indent 1,26.01,0.0,0.0,24.97,49.02,38.78,0.0,0.0,19.55,41.67,128.87505978279881
data_1032,grad14-ZrCr measure 2 indent 2,26.01,0.0,0.0,24.97,49.02,38.78,0.0,0.0,19.55,41.67,127.25114120145382
data_1033,grad14-ZrCr measure 2 indent 3,26.01,0.0,0.0,24.97,49.02,38.78,0.0,0.0,19.55,41.67,129.41001593660405
data_1034,grad14-ZrCr measure 2 indent 4,26.01,0.0,0.0,24.97,49.02,38.78,0.0,0.0,19.55,41.67,123.49591227363602
data_1035,grad14-ZrCr measure 2 indent 5,26.01,0.0,0.0,24.97,49.02,38.78,0.0,0.0,19.55,41.67,127.70752712253837
data_1036,grad14-ZrCr measure 3 indent 1,26.8,0.0,0.0,22.22,50.97,39.69,0.0,0.0,17.28,43.03,129.6705537100279
data_1037,grad14-ZrCr measure 3 indent 2,26.8,0.0,0.0,22.22,50.97,39.69,0.0,0.0,17.28,43.03,127.76325138056181
data_1040,grad14-ZrCr measure 3 indent 5,26.8,0.0,0.0,22.22,50.97,39.69,0.0,0.0,17.28,43.03,127.24545461889912
data_1041,grad14-ZrCr measure 4 indent 1,27.4,0.0,0.0,19.69,52.9,40.36,0.0,0.0,15.23,44.41,134.69981662234332
data_1042,grad14-ZrCr measure 4 indent 2,27.4,0.0,0.0,19.69,52.9,40.36,0.0,0.0,15.23,44.41,132.44441832123465
data_1043,grad14-ZrCr measure 4 indent 3,27.4,0.0,0.0,19.69,52.9,40.36,0.0,0.0,15.23,44.41,132.0391435489861
data_1044,grad14-ZrCr measure 4 indent 4,27.4,0.0,0.0,19.69,52.9,40.36,0.0,0.0,15.23,44.41,130.9523439180888
data_1045,grad14-ZrCr measure 4 indent 5,27.4,0.0,0.0,19.69,52.9,40.36,0.0,0.0,15.23,44.41,131.2870468606726
data_1046,grad14-ZrCr measure 5 indent 1,28.05,0.0,0.0,17.4,54.56,41.08,0.0,0.0,13.38,45.54,133.09929033231776
data_1047,grad14-ZrCr measure 5 indent 2,28.05,0.0,0.0,17.4,54.56,41.08,0.0,0.0,13.38,45.54,132.86281031121834
data_1048,grad14-ZrCr measure 5 indent 3,28.05,0.0,0.0,17.4,54.56,41.08,0.0,0.0,13.38,45.54,130.92651986824524
data_1049,grad14-ZrCr measure 5 indent 4,28.05,0.0,0.0,17.4,54.56,41.08,0.0,0.0,13.38,45.54,133.36405538101
data_1050,grad14-ZrCr measure 5 indent 5,28.05,0.0,0.0,17.4,54.56,41.08,0.0,0.0,13.38,45.54,135.41779630916386
data_1051,grad14-ZrCr measure 6 indent 1,29.22,0.0,0.0,14.69,56.09,42.4,0.0,0.0,11.2,46.4,131.6080947664574
data_1052,grad14-ZrCr measure 6 indent 2,29.22,0.0,0.0,14.69,56.09,42.4,0.0,0.0,11.2,46.4,132.08361715055045
data_1053,grad14-ZrCr measure 6 indent 3,29.22,0.0,0.0,14.69,56.09,42.4,0.0,0.0,11.2,46.4,135.72072737666417
data_1054,grad14-ZrCr measure 6 indent 4,29.22,0.0,0.0,14.69,56.09,42.4,0.0,0.0,11.2,46.4,130.54592136914314
data_1055,grad14-ZrCr measure 6 indent 5,29.22,0.0,0.0,14.69,56.09,42.4,0.0,0.0,11.2,46.4,135.68374299676665
data_1056,grad14-ZrCr measure 7 indent 1,29.87,0.0,0.0,12.76,57.37,43.12,0.0,0.0,9.68,47.21,133.9618172240422
data_1057,grad14-ZrCr measure 7 indent 2,29.87,0.0,0.0,12.76,57.37,43.12,0.0,0.0,9.68,47.21,132.9574397701682
data_1058,grad14-ZrCr measure 7 indent 3,29.87,0.0,0.0,12.76,57.37,43.12,0.0,0.0,9.68,47.21,133.46811021344266
data_1060,grad14-ZrCr measure 7 indent 5,29.87,0.0,0.0,12.76,57.37,43.12,0.0,0.0,9.68,47.21,134.55250837078077
data_1061,grad14-ZrCr measure 8 indent 1,30.56,0.0,0.0,10.9,58.55,43.87,0.0,0.0,8.21,47.91,131.50415477803216
data_1062,grad14-ZrCr measure 8 indent 2,30.56,0.0,0.0,10.9,58.55,43.87,0.0,0.0,8.21,47.91,133.03738163690844
data_1063,grad14-ZrCr measure 8 indent 3,30.56,0.0,0.0,10.9,58.55,43.87,0.0,0.0,8.21,47.91,132.27238676768206
data_1064,grad14-ZrCr measure 8 indent 4,30.56,0.0,0.0,10.9,58.55,43.87,0.0,0.0,8.21,47.91,128.97576996478276
data_1065,grad14-ZrCr measure 8 indent 5,30.56,0.0,0.0,10.9,58.55,43.87,0.0,0.0,8.21,47.91,138.75744988437222
data_1066,grad14-ZrCr measure 9 indent 1,31.12,0.0,0.0,9.2,59.68,44.48,0.0,0.0,6.9,48.62,131.20855905208393
data_1067,grad14-ZrCr measure 9 indent 2,31.12,0.0,0.0,9.2,59.68,44.48,0.0,0.0,6.9,48.62,131.057896781046
data_1068,grad14-ZrCr measure 9 indent 3,31.12,0.0,0.0,9.2,59.68,44.48,0.0,0.0,6.9,48.62,131.39406457358461
data_1071,grad14-ZrCr measure 10 indent 1,31.82,0.0,0.0,7.81,60.36,45.25,0.0,0.0,5.83,48.92,128.79449396197006
data_1072,grad14-ZrCr measure 10 indent 2,31.82,0.0,0.0,7.81,60.36,45.25,0.0,0.0,5.83,48.92,136.22759698956185
data_1073,grad14-ZrCr measure 10 indent 3,31.82,0.0,0.0,7.81,60.36,45.25,0.0,0.0,5.83,48.92,131.20208956520864
data_1074,grad14-ZrCr measure 10 indent 4,31.82,0.0,0.0,7.81,60.36,45.25,0.0,0.0,5.83,48.92,138.29829245451666
data_1075,grad14-ZrCr measure 10 indent 5,31.82,0.0,0.0,7.81,60.36,45.25,0.0,0.0,5.83,48.92,134.7421302580856
data_1077,grad14-ZrCr measure 11 indent 2,32.43,0.0,0.0,6.48,61.09,45.9,0.0,0.0,4.82,49.29,134.29479839288965
data_1078,grad14-ZrCr measure 11 indent 3,32.43,0.0,0.0,6.48,61.09,45.9,0.0,0.0,4.82,49.29,134.67759154004133
data_1079,grad14-ZrCr measure 11 indent 4,32.43,0.0,0.0,6.48,61.09,45.9,0.0,0.0,4.82,49.29,132.8657076466164
data_1080,grad14-ZrCr measure 11 indent 5,32.43,0.0,0.0,6.48,61.09,45.9,0.0,0.0,4.82,49.29,134.08241846117534
data_1081,grad14-ZrCr measure 12 indent 1,32.98,0.0,0.0,5.64,61.38,46.5,0.0,0.0,4.17,49.33,131.37437674192284
data_1082,grad14-ZrCr measure 12 indent 2,32.98,0.0,0.0,5.64,61.38,46.5,0.0,0.0,4.17,49.33,132.96525165892095
data_1083,grad14-ZrCr measure 12 indent 3,32.98,0.0,0.0,5.64,61.38,46.5,0.0,0.0,4.17,49.33,136.33919393165394
data_1084,grad14-ZrCr measure 12 indent 4,32.98,0.0,0.0,5.64,61.38,46.5,0.0,0.0,4.17,49.33,126.18374378859446
data_1085,grad14-ZrCr measure 12 indent 5,32.98,0.0,0.0,5.64,61.38,46.5,0.0,0.0,4.17,49.33,127.03834152994283
data_1087,grad15-Ti measure 1 indent 2,13.2,0.0,15.03,71.78,0.0,19.79,0.0,23.7,56.52,0.0,172.21247365470404
data_1088,grad15-Ti measure 1 indent 3,13.2,0.0,15.03,71.78,0.0,19.79,0.0,23.7,56.52,0.0,174.7287639875138
data_1089,grad15-Ti measure 1 indent 4,13.2,0.0,15.03,71.78,0.0,19.79,0.0,23.7,56.52,0.0,186.7963356756793
data_1090,grad15-Ti measure 1 indent 5,13.2,0.0,15.03,71.78,0.0,19.79,0.0,23.7,56.52,0.0,186.24909097977127
data_1091,grad15-Ti measure 2 indent 1,15.24,0.0,17.62,67.14,0.0,22.08,0.0,26.85,51.07,0.0,176.58731113784236
data_1092,grad15-Ti measure 2 indent 2,15.24,0.0,17.62,67.14,0.0,22.08,0.0,26.85,51.07,0.0,175.3874652344579
data_1093,grad15-Ti measure 2 indent 3,15.24,0.0,17.62,67.14,0.0,22.08,0.0,26.85,51.07,0.0,168.7926417186376
data_1094,grad15-Ti measure 2 indent 4,15.24,0.0,17.62,67.14,0.0,22.08,0.0,26.85,51.07,0.0,177.50069792623037
data_1095,grad15-Ti measure 2 indent 5,15.24,0.0,17.62,67.14,0.0,22.08,0.0,26.85,51.07,0.0,168.9475113770836
data_1096,grad15-Ti measure 3 indent 1,17.24,0.0,20.05,62.71,0.0,24.2,0.0,29.59,46.21,0.0,169.68284673511596
data_1097,grad15-Ti measure 3 indent 2,17.24,0.0,20.05,62.71,0.0,24.2,0.0,29.59,46.21,0.0,164.8206360461463
data_1098,grad15-Ti measure 3 indent 3,17.24,0.0,20.05,62.71,0.0,24.2,0.0,29.59,46.21,0.0,165.22644167850495
data_1099,grad15-Ti measure 3 indent 4,17.24,0.0,20.05,62.71,0.0,24.2,0.0,29.59,46.21,0.0,171.8821169269835
data_1100,grad15-Ti measure 3 indent 5,17.24,0.0,20.05,62.71,0.0,24.2,0.0,29.59,46.21,0.0,177.44531830304382
data_1101,grad15-Ti measure 4 indent 1,18.84,0.0,22.19,58.97,0.0,25.76,0.0,31.91,42.33,0.0,171.58214632910875
data_1102,grad15-Ti measure 4 indent 2,18.84,0.0,22.19,58.97,0.0,25.76,0.0,31.91,42.33,0.0,176.4418929856982
data_1103,grad15-Ti measure 4 indent 3,18.84,0.0,22.19,58.97,0.0,25.76,0.0,31.91,42.33,0.0,177.2818382603169
data_1104,grad15-Ti measure 4 indent 4,18.84,0.0,22.19,58.97,0.0,25.76,0.0,31.91,42.33,0.0,189.41845697930825
data_1105,grad15-Ti measure 4 indent 5,18.84,0.0,22.19,58.97,0.0,25.76,0.0,31.91,42.33,0.0,185.43859437721142
data_1106,grad15-Ti measure 5 indent 1,20.51,0.0,24.31,55.19,0.0,27.32,0.0,34.06,38.61,0.0,180.2221753444436
data_1107,grad15-Ti measure 5 indent 2,20.51,0.0,24.31,55.19,0.0,27.32,0.0,34.06,38.61,0.0,180.54424642306455
data_1108,grad15-Ti measure 5 indent 3,20.51,0.0,24.31,55.19,0.0,27.32,0.0,34.06,38.61,0.0,183.52584486155726
data_1109,grad15-Ti measure 5 indent 4,20.51,0.0,24.31,55.19,0.0,27.32,0.0,34.06,38.61,0.0,182.78429976105065
data_1111,grad15-Ti measure 6 indent 1,21.85,0.0,26.12,52.03,0.0,28.5,0.0,35.85,35.65,0.0,177.3630191193368
data_1112,grad15-Ti measure 6 indent 2,21.85,0.0,26.12,52.03,0.0,28.5,0.0,35.85,35.65,0.0,169.30793658425586
data_1113,grad15-Ti measure 6 indent 3,21.85,0.0,26.12,52.03,0.0,28.5,0.0,35.85,35.65,0.0,175.5001825491071
data_1114,grad15-Ti measure 6 indent 4,21.85,0.0,26.12,52.03,0.0,28.5,0.0,35.85,35.65,0.0,173.69670171334428
data_1115,grad15-Ti measure 6 indent 5,21.85,0.0,26.12,52.03,0.0,28.5,0.0,35.85,35.65,0.0,181.51935012094833
data_1116,grad15-Ti measure 7 indent 1,23.45,0.0,28.32,48.23,0.0,29.85,0.0,37.91,32.24,0.0,181.72973308126515
data_1117,grad15-Ti measure 7 indent 2,23.45,0.0,28.32,48.23,0.0,29.85,0.0,37.91,32.24,0.0,178.96677000186892
data_1118,grad15-Ti measure 7 indent 3,23.45,0.0,28.32,48.23,0.0,29.85,0.0,37.91,32.24,0.0,187.68625575755686
data_1119,grad15-Ti measure 7 indent 4,23.45,0.0,28.32,48.23,0.0,29.85,0.0,37.91,32.24,0.0,196.56674783902204
data_1120,grad15-Ti measure 7 indent 5,23.45,0.0,28.32,48.23,0.0,29.85,0.0,37.91,32.24,0.0,203.56319432925517
data_1121,grad15-Ti measure 8 indent 1,24.88,0.0,30.25,44.87,0.0,31.0,0.0,39.64,29.36,0.0,147.6826194817843
data_1122,grad15-Ti measure 8 indent 2,24.88,0.0,30.25,44.87,0.0,31.0,0.0,39.64,29.36,0.0,161.2389801742969
data_1123,grad15-Ti measure 8 indent 3,24.88,0.0,30.25,44.87,0.0,31.0,0.0,39.64,29.36,0.0,171.32267365019925
data_1124,grad15-Ti measure 8 indent 4,24.88,0.0,30.25,44.87,0.0,31.0,0.0,39.64,29.36,0.0,169.77956303838778
data_1125,grad15-Ti measure 8 indent 5,24.88,0.0,30.25,44.87,0.0,31.0,0.0,39.64,29.36,0.0,168.37417578781447
data_1126,grad15-Ti measure 9 indent 1,26.39,0.0,32.0,41.61,0.0,32.22,0.0,41.1,26.68,0.0,126.82184498894847
data_1127,grad15-Ti measure 9 indent 2,26.39,0.0,32.0,41.61,0.0,32.22,0.0,41.1,26.68,0.0,117.99135195561121
data_1128,grad15-Ti measure 9 indent 3,26.39,0.0,32.0,41.61,0.0,32.22,0.0,41.1,26.68,0.0,127.72264353934513
data_1129,grad15-Ti measure 9 indent 4,26.39,0.0,32.0,41.61,0.0,32.22,0.0,41.1,26.68,0.0,113.43029696255098
data_1130,grad15-Ti measure 9 indent 5,26.39,0.0,32.0,41.61,0.0,32.22,0.0,41.1,26.68,0.0,121.61907967828449
data_1131,grad15-Ti measure 10 indent 1,27.52,0.0,33.18,39.3,0.0,33.14,0.0,42.01,24.85,0.0,112.17492024503497
data_1132,grad15-Ti measure 10 indent 2,27.52,0.0,33.18,39.3,0.0,33.14,0.0,42.01,24.85,0.0,114.30743663702853
data_1133,grad15-Ti measure 10 indent 3,27.52,0.0,33.18,39.3,0.0,33.14,0.0,42.01,24.85,0.0,118.22356357932058
data_1134,grad15-Ti measure 10 indent 4,27.52,0.0,33.18,39.3,0.0,33.14,0.0,42.01,24.85,0.0,112.74579491416458
data_1136,grad15-Ti measure 11 indent 1,29.0,0.0,34.86,36.14,0.0,34.26,0.0,43.32,22.42,0.0,121.4539862286215
data_1137,grad15-Ti measure 11 indent 2,29.0,0.0,34.86,36.14,0.0,34.26,0.0,43.32,22.42,0.0,121.14765734377106
data_1138,grad15-Ti measure 11 indent 3,29.0,0.0,34.86,36.14,0.0,34.26,0.0,43.32,22.42,0.0,121.53344079875586
data_1139,grad15-Ti measure 11 indent 4,29.0,0.0,34.86,36.14,0.0,34.26,0.0,43.32,22.42,0.0,117.40247991473083
data_1140,grad15-Ti measure 11 indent 5,29.0,0.0,34.86,36.14,0.0,34.26,0.0,43.32,22.42,0.0,117.94654357822084
data_1141,grad15-ZrMo measure 1 indent 1,29.76,0.0,35.43,34.8,0.0,34.89,0.0,43.69,21.42,0.0,143.04039746932983
data_1142,grad15-ZrMo measure 1 indent 2,29.76,0.0,35.43,34.8,0.0,34.89,0.0,43.69,21.42,0.0,153.38983545864608
data_1144,grad15-ZrMo measure 1 indent 4,29.76,0.0,35.43,34.8,0.0,34.89,0.0,43.69,21.42,0.0,142.75567069862834
data_1145,grad15-ZrMo measure 1 indent 5,29.76,0.0,35.43,34.8,0.0,34.89,0.0,43.69,21.42,0.0,147.9156984149201
data_1147,grad15-ZrMo measure 2 indent 2,31.37,0.0,37.27,31.36,0.0,36.05,0.0,45.04,18.92,0.0,154.15143554423847
data_1148,grad15-ZrMo measure 2 indent 3,31.37,0.0,37.27,31.36,0.0,36.05,0.0,45.04,18.92,0.0,143.40193219831534
data_1149,grad15-ZrMo measure 2 indent 4,31.37,0.0,37.27,31.36,0.0,36.05,0.0,45.04,18.92,0.0,146.87644240374476
data_1150,grad15-ZrMo measure 2 indent 5,31.37,0.0,37.27,31.36,0.0,36.05,0.0,45.04,18.92,0.0,149.01727579010688
data_1151,grad15-ZrMo measure 3 indent 1,32.71,0.0,38.61,28.69,0.0,37.01,0.0,45.94,17.04,0.0,141.35094091333343
