Repository: Raphael-Boichot/Accelerated-exploration-of-multinary-systems

# Main
The file main coded in matlab allows to predict value of Young modulus, Hardness, and to determine if the phase is crystalline or amorphous.

### Path

The first step is to change the path in main.m

### Choice of the data for the train 

There are different set of data. These data are located in the section "input". 
The dataset used can be chosen my modifying the variable "Data" in main.m.
To use other datasets than those provided, columns must be named Zr_at, Nb_at, Mo_at, Ti_at, Cr_at, E_GPa, H_GPa, CI and XRD in order to work.

File: matlab/input/Compo_H_wo_outlier.csv (part 3 of 6)
,Indent,Zr_at,Nb_at,Mo_at,Ti_at,Cr_at,Zr_m,Nb_m,Mo_m,Ti_m,Cr_m,H_GPa
data_769,grad12-Nb measure 13 indent 4,9.69,35.6,17.11,14.07,23.53,11.43,42.79,21.23,8.72,15.83,10.96137880659074
data_771,grad12-TiZrCrMo measure 1 indent 1,9.93,33.59,17.22,14.73,24.53,11.83,40.74,21.56,9.21,16.65,9.84404977381028
data_772,grad12-TiZrCrMo measure 1 indent 2,9.93,33.59,17.22,14.73,24.53,11.83,40.74,21.56,9.21,16.65,11.015015515348562
data_773,grad12-TiZrCrMo measure 1 indent 3,9.93,33.59,17.22,14.73,24.53,11.83,40.74,21.56,9.21,16.65,11.107817721468518
data_774,grad12-TiZrCrMo measure 1 indent 4,9.93,33.59,17.22,14.73,24.53,11.83,40.74,21.56,9.21,16.65,10.634112906051183
data_776,grad12-TiZrCrMo measure 2 indent 1,10.33,30.54,17.85,15.45,25.84,12.44,37.45,22.61,9.77,17.73,10.952823419745426
data_777,grad12-TiZrCrMo measure 2 indent 2,10.33,30.54,17.85,15.45,25.84,12.44,37.45,22.61,9.77,17.73,10.726496627679005
data_778,grad12-TiZrCrMo measure 2 indent 3,10.33,30.54,17.85,15.45,25.84,12.44,37.45,22.61,9.77,17.73,10.910418813414761
data_779,grad12-TiZrCrMo measure 2 indent 4,10.33,30.54,17.85,15.45,25.84,12.44,37.45,22.61,9.77,17.73,11.249846858313198
data_780,grad12-TiZrCrMo measure 2 indent 5,10.33,30.54,17.85,15.45,25.84,12.44,37.45,22.61,9.77,17.73,10.87089799626168
data_782,grad12-TiZrCrMo measure 3 indent 2,10.79,27.62,18.36,16.14,27.1,13.14,34.25,23.5,10.31,18.8,11.218450328662035
data_783,grad12-TiZrCrMo measure 3 indent 3,10.79,27.62,18.36,16.14,27.1,13.14,34.25,23.5,10.31,18.8,11.215788277658092
data_784,grad12-TiZrCrMo measure 3 indent 4,10.79,27.62,18.36,16.14,27.1,13.14,34.25,23.5,10.31,18.8,11.144195722054498
data_785,grad12-TiZrCrMo measure 3 indent 5,10.79,27.62,18.36,16.14,27.1,13.14,34.25,23.5,10.31,18.8,11.090207893396347
data_786,grad12-TiZrCrMo measure 4 indent 1,10.97,24.8,18.86,17.19,28.18,13.52,31.12,24.45,11.12,19.79,11.262700975289622
data_787,grad12-TiZrCrMo measure 4 indent 2,10.97,24.8,18.86,17.19,28.18,13.52,31.12,24.45,11.12,19.79,11.439205191228897
data_788,grad12-TiZrCrMo measure 4 indent 3,10.97,24.8,18.86,17.19,28.18,13.52,31.12,24.45,11.12,19.79,11.30156842313827
data_789,grad12-TiZrCrMo measure 4 indent 4,10.97,24.8,18.86,17.19,28.18,13.52,31.12,24.45,11.12,19.79,11.167855721230127
data_790,grad12-TiZrCrMo measure 4 indent 5,10.97,24.8,18.86,17.19,28.18,13.52,31.12,24.45,11.12,19.79,11.180206203338583
data_791,grad12-TiZrCrMo measure 5 indent 1,11.26,22.12,19.12,18.1,29.4,14.05,28.1,25.09,11.86,20.91,11.082502807734947
data_792,grad12-TiZrCrMo measure 5 indent 2,11.26,22.12,19.12,18.1,29.4,14.05,28.1,25.09,11.86,20.91,11.546046463963318
data_793,grad12-TiZrCrMo measure 5 indent 3,11.26,22.12,19.12,18.1,29.4,14.05,28.1,25.09,11.86,20.91,11.55027126537379
data_794,grad12-TiZrCrMo measure 5 indent 4,11.26,22.12,19.12,18.1,29.4,14.05,28.1,25.09,11.86,20.91,11.254115053036482
data_795,grad12-TiZrCrMo measure 5 indent 5,11.26,22.12,19.12,18.1,29.4,14.05,28.1,25.09,11.86,20.91,11.320794997446725
data_796,grad12-TiZrCrMo measure 6 indent 1,11.74,19.41,19.53,18.76,30.56,14.8,24.92,25.9,12.42,21.96,11.462475802352985
data_797,grad12-TiZrCrMo measure 6 indent 2,11.74,19.41,19.53,18.76,30.56,14.8,24.92,25.9,12.42,21.96,11.36897175465584
data_798,grad12-TiZrCrMo measure 6 indent 3,11.74,19.41,19.53,18.76,30.56,14.8,24.92,25.9,12.42,21.96,11.539476660811431
data_799,grad12-TiZrCrMo measure 6 indent 4,11.74,19.41,19.53,18.76,30.56,14.8,24.92,25.9,12.42,21.96,11.413129583390667
data_800,grad12-TiZrCrMo measure 6 indent 5,11.74,19.41,19.53,18.76,30.56,14.8,24.92,25.9,12.42,21.96,11.435287380668562
data_801,grad12-TiZrCrMo measure 7 indent 1,12.04,16.61,20.08,19.73,31.53,15.36,21.58,26.93,13.21,22.92,11.448118051568198
data_802,grad12-TiZrCrMo measure 7 indent 2,12.04,16.61,20.08,19.73,31.53,15.36,21.58,26.93,13.21,22.92,11.68415287508209
data_803,grad12-TiZrCrMo measure 7 indent 3,12.04,16.61,20.08,19.73,31.53,15.36,21.58,26.93,13.21,22.92,11.512581383761498
data_804,grad12-TiZrCrMo measure 7 indent 4,12.04,16.61,20.08,19.73,31.53,15.36,21.58,26.93,13.21,22.92,11.59060912855355
data_805,grad12-TiZrCrMo measure 7 indent 5,12.04,16.61,20.08,19.73,31.53,15.36,21.58,26.93,13.21,22.92,11.627675313049515
data_806,grad12-TiZrCrMo measure 8 indent 1,12.48,14.48,20.33,20.21,32.5,16.05,18.97,27.5,13.65,23.82,11.4663664935501
data_807,grad12-TiZrCrMo measure 8 indent 2,12.48,14.48,20.33,20.21,32.5,16.05,18.97,27.5,13.65,23.82,11.591162970155635
data_808,grad12-TiZrCrMo measure 8 indent 3,12.48,14.48,20.33,20.21,32.5,16.05,18.97,27.5,13.65,23.82,11.611917681172567
data_809,grad12-TiZrCrMo measure 8 indent 4,12.48,14.48,20.33,20.21,32.5,16.05,18.97,27.5,13.65,23.82,11.788565553187626
data_810,grad12-TiZrCrMo measure 8 indent 5,12.48,14.48,20.33,20.21,32.5,16.05,18.97,27.5,13.65,23.82,11.425724439580009
data_811,grad12-TiZrCrMo measure 9 indent 1,12.9,12.08,20.79,20.98,33.25,16.75,15.97,28.38,14.3,24.6,11.595248783425147
data_812,grad12-TiZrCrMo measure 9 indent 2,12.9,12.08,20.79,20.98,33.25,16.75,15.97,28.38,14.3,24.6,11.308772526695563
data_813,grad12-TiZrCrMo measure 9 indent 3,12.9,12.08,20.79,20.98,33.25,16.75,15.97,28.38,14.3,24.6,11.919176068472524
data_814,grad12-TiZrCrMo measure 9 indent 4,12.9,12.08,20.79,20.98,33.25,16.75,15.97,28.38,14.3,24.6,11.656830388077065
data_815,grad12-TiZrCrMo measure 9 indent 5,12.9,12.08,20.79,20.98,33.25,16.75,15.97,28.38,14.3,24.6,11.692044273644047
data_816,grad12-TiZrCrMo measure 10 indent 1,13.41,9.67,21.02,21.83,34.07,17.58,12.92,29.0,15.03,25.47,11.660912926441705
data_817,grad12-TiZrCrMo measure 10 indent 2,13.41,9.67,21.02,21.83,34.07,17.58,12.92,29.0,15.03,25.47,11.904627257866824
data_818,grad12-TiZrCrMo measure 10 indent 3,13.41,9.67,21.02,21.83,34.07,17.58,12.92,29.0,15.03,25.47,11.80949890235961
data_819,grad12-TiZrCrMo measure 10 indent 4,13.41,9.67,21.02,21.83,34.07,17.58,12.92,29.0,15.03,25.47,11.70939757814764
data_820,grad12-TiZrCrMo measure 10 indent 5,13.41,9.67,21.02,21.83,34.07,17.58,12.92,29.0,15.03,25.47,11.726756783558876
data_822,grad12-TiZrCrMo measure 11 indent 2,13.86,8.02,21.44,22.18,34.49,18.26,10.77,29.72,15.35,25.9,11.678686673932555
data_823,grad12-TiZrCrMo measure 11 indent 3,13.86,8.02,21.44,22.18,34.49,18.26,10.77,29.72,15.35,25.9,11.552387987961545
data_824,grad12-TiZrCrMo measure 11 indent 4,13.86,8.02,21.44,22.18,34.49,18.26,10.77,29.72,15.35,25.9,11.854613542126087
data_825,grad12-TiZrCrMo measure 11 indent 5,13.86,8.02,21.44,22.18,34.49,18.26,10.77,29.72,15.35,25.9,11.475194480373155
data_826,grad12-TiZrCrMo measure 12 indent 1,14.26,6.7,21.86,21.94,35.25,18.84,9.01,30.37,15.22,26.55,11.556363644955544
data_827,grad12-TiZrCrMo measure 12 indent 2,14.26,6.7,21.86,21.94,35.25,18.84,9.01,30.37,15.22,26.55,11.646566875416735
data_828,grad12-TiZrCrMo measure 12 indent 3,14.26,6.7,21.86,21.94,35.25,18.84,9.01,30.37,15.22,26.55,11.766932727167829
data_829,grad12-TiZrCrMo measure 12 indent 4,14.26,6.7,21.86,21.94,35.25,18.84,9.01,30.37,15.22,26.55,11.76285744165682
data_830,grad12-TiZrCrMo measure 12 indent 5,14.26,6.7,21.86,21.94,35.25,18.84,9.01,30.37,15.22,26.55,11.637535187279806
data_831,grad13-Nb measure 1 indent 1,0.0,83.09,12.81,4.1,0.0,0.0,84.41,13.44,2.15,0.0,4.675724413228055
data_832,grad13-Nb measure 1 indent 2,0.0,83.09,12.81,4.1,0.0,0.0,84.41,13.44,2.15,0.0,5.002113524048917
data_833,grad13-Nb measure 1 indent 3,0.0,83.09,12.81,4.1,0.0,0.0,84.41,13.44,2.15,0.0,4.5428732848876505
data_834,grad13-Nb measure 1 indent 4,0.0,83.09,12.81,4.1,0.0,0.0,84.41,13.44,2.15,0.0,4.486112381961437
data_835,grad13-Nb measure 1 indent 5,0.0,83.09,12.81,4.1,0.0,0.0,84.41,13.44,2.15,0.0,4.6406194182111555
data_836,grad13-Nb measure 2 indent 1,0.0,83.98,15.2,0.82,0.0,0.0,83.89,15.68,0.42,0.0,3.704407322805376
data_837,grad13-Nb measure 2 indent 2,0.0,83.98,15.2,0.82,0.0,0.0,83.89,15.68,0.42,0.0,5.049188585643964
data_838,grad13-Nb measure 2 indent 3,0.0,83.98,15.2,0.82,0.0,0.0,83.89,15.68,0.42,0.0,4.581117367460926
data_839,grad13-Nb measure 2 indent 4,0.0,83.98,15.2,0.82,0.0,0.0,83.89,15.68,0.42,0.0,4.196473636525795
data_840,grad13-Nb measure 2 indent 5,0.0,83.98,15.2,0.82,0.0,0.0,83.89,15.68,0.42,0.0,3.342150332518397
data_841,grad13-Nb measure 3 indent 1,0.0,82.46,16.98,0.55,0.0,0.0,82.23,17.49,0.28,0.0,4.452686732152395
data_842,grad13-Nb measure 3 indent 2,0.0,82.46,16.98,0.55,0.0,0.0,82.23,17.49,0.28,0.0,4.550697838569249
data_843,grad13-Nb measure 3 indent 3,0.0,82.46,16.98,0.55,0.0,0.0,82.23,17.49,0.28,0.0,4.552601191626551
data_844,grad13-Nb measure 3 indent 4,0.0,82.46,16.98,0.55,0.0,0.0,82.23,17.49,0.28,0.0,4.484056777656921
data_845,grad13-Nb measure 3 indent 5,0.0,82.46,16.98,0.55,0.0,0.0,82.23,17.49,0.28,0.0,4.5315100065316845
data_846,grad13-Nb measure 4 indent 1,0.0,80.09,18.88,1.03,0.0,0.0,80.0,19.47,0.53,0.0,4.805621033532413
data_847,grad13-Nb measure 4 indent 2,0.0,80.09,18.88,1.03,0.0,0.0,80.0,19.47,0.53,0.0,4.749196251523042
data_848,grad13-Nb measure 4 indent 3,0.0,80.09,18.88,1.03,0.0,0.0,80.0,19.47,0.53,0.0,4.7702890541997185
data_849,grad13-Nb measure 4 indent 4,0.0,80.09,18.88,1.03,0.0,0.0,80.0,19.47,0.53,0.0,4.612368192610356
data_850,grad13-Nb measure 4 indent 5,0.0,80.09,18.88,1.03,0.0,0.0,80.0,19.47,0.53,0.0,4.65871698551808
data_851,grad13-Nb measure 5 indent 1,0.0,77.34,21.22,1.44,0.0,0.0,77.34,21.91,0.74,0.0,5.048547318397778
data_852,grad13-Nb measure 5 indent 2,0.0,77.34,21.22,1.44,0.0,0.0,77.34,21.91,0.74,0.0,5.053299573405799
data_853,grad13-Nb measure 5 indent 3,0.0,77.34,21.22,1.44,0.0,0.0,77.34,21.91,0.74,0.0,5.074307560783737
data_854,grad13-Nb measure 5 indent 4,0.0,77.34,21.22,1.44,0.0,0.0,77.34,21.91,0.74,0.0,5.119566112586213
data_856,grad13-Nb measure 6 indent 1,0.0,74.74,23.2,2.06,0.0,0.0,74.92,24.02,1.06,0.0,5.465838893728662
data_857,grad13-Nb measure 6 indent 2,0.0,74.74,23.2,2.06,0.0,0.0,74.92,24.02,1.06,0.0,5.430824038428983
data_858,grad13-Nb measure 6 indent 3,0.0,74.74,23.2,2.06,0.0,0.0,74.92,24.02,1.06,0.0,5.471911266080694
data_859,grad13-Nb measure 6 indent 4,0.0,74.74,23.2,2.06,0.0,0.0,74.92,24.02,1.06,0.0,5.438687166634697
data_860,grad13-Nb measure 6 indent 5,0.0,74.74,23.2,2.06,0.0,0.0,74.92,24.02,1.06,0.0,5.526787750826507
data_861,grad13-Nb measure 7 indent 1,0.0,72.01,25.23,2.76,0.0,0.0,72.38,26.19,1.43,0.0,5.826719683553456
data_862,grad13-Nb measure 7 indent 2,0.0,72.01,25.23,2.76,0.0,0.0,72.38,26.19,1.43,0.0,5.6591532500649455
data_863,grad13-Nb measure 7 indent 3,0.0,72.01,25.23,2.76,0.0,0.0,72.38,26.19,1.43,0.0,5.994392478869286
data_864,grad13-Nb measure 7 indent 4,0.0,72.01,25.23,2.76,0.0,0.0,72.38,26.19,1.43,0.0,5.838495600690507
data_865,grad13-Nb measure 7 indent 5,0.0,72.01,25.23,2.76,0.0,0.0,72.38,26.19,1.43,0.0,5.7877952798463035
data_866,grad13-Nb measure 8 indent 1,0.0,68.33,27.9,3.76,0.0,0.0,68.96,29.08,1.96,0.0,6.259202350455755
data_867,grad13-Nb measure 8 indent 2,0.0,68.33,27.9,3.76,0.0,0.0,68.96,29.08,1.96,0.0,6.235117120203614
data_868,grad13-Nb measure 8 indent 3,0.0,68.33,27.9,3.76,0.0,0.0,68.96,29.08,1.96,0.0,6.29990911507624
data_870,grad13-Nb measure 8 indent 5,0.0,68.33,27.9,3.76,0.0,0.0,68.96,29.08,1.96,0.0,6.273209566265833
data_872,grad13-Nb measure 9 indent 2,0.0,64.85,30.18,4.97,0.0,0.0,65.78,31.62,2.6,0.0,6.702612268306163
data_873,grad13-Nb measure 9 indent 3,0.0,64.85,30.18,4.97,0.0,0.0,65.78,31.62,2.6,0.0,6.6859859696978745
data_874,grad13-Nb measure 9 indent 4,0.0,64.85,30.18,4.97,0.0,0.0,65.78,31.62,2.6,0.0,6.657823841023709
data_875,grad13-Nb measure 9 indent 5,0.0,64.85,30.18,4.97,0.0,0.0,65.78,31.62,2.6,0.0,6.646100498559425
data_876,grad13-Nb measure 10 indent 1,0.0,61.03,33.04,5.93,0.0,0.0,62.15,34.74,3.11,0.0,7.088633723233005
data_877,grad13-Nb measure 10 indent 2,0.0,61.03,33.04,5.93,0.0,0.0,62.15,34.74,3.11,0.0,6.683994433134404
data_878,grad13-Nb measure 10 indent 3,0.0,61.03,33.04,5.93,0.0,0.0,62.15,34.74,3.11,0.0,7.070686666574181
data_879,grad13-Nb measure 10 indent 4,0.0,61.03,33.04,5.93,0.0,0.0,62.15,34.74,3.11,0.0,7.082623352415685
data_880,grad13-Nb measure 10 indent 5,0.0,61.03,33.04,5.93,0.0,0.0,62.15,34.74,3.11,0.0,6.188871762297106
data_881,grad13-Nb measure 11 indent 1,0.0,58.8,36.19,5.01,0.0,0.0,59.54,37.84,2.62,0.0,7.43596703124506
data_882,grad13-Nb measure 11 indent 2,0.0,58.8,36.19,5.01,0.0,0.0,59.54,37.84,2.62,0.0,7.426377024001251
data_883,grad13-Nb measure 11 indent 3,0.0,58.8,36.19,5.01,0.0,0.0,59.54,37.84,2.62,0.0,7.45369812242224
data_884,grad13-Nb measure 11 indent 4,0.0,58.8,36.19,5.01,0.0,0.0,59.54,37.84,2.62,0.0,7.44805480743903
data_885,grad13-Nb measure 11 indent 5,0.0,58.8,36.19,5.01,0.0,0.0,59.54,37.84,2.62,0.0,7.425326527586845
data_886,grad13-Nb measure 12 indent 1,0.0,55.31,38.64,6.05,0.0,0.0,56.25,40.58,3.17,0.0,7.7618281168625645
data_888,grad13-Nb measure 12 indent 3,0.0,55.31,38.64,6.05,0.0,0.0,56.25,40.58,3.17,0.0,7.753877672281316
data_889,grad13-Nb measure 12 indent 4,0.0,55.31,38.64,6.05,0.0,0.0,56.25,40.58,3.17,0.0,7.711902864164497
data_890,grad13-Nb measure 12 indent 5,0.0,55.31,38.64,6.05,0.0,0.0,56.25,40.58,3.17,0.0,7.803525056615076
data_891,grad13-TiMo measure 1 indent 1,0.0,53.86,40.51,5.63,0.0,0.0,54.63,42.43,2.94,0.0,8.054003870259777
data_892,grad13-TiMo measure 1 indent 2,0.0,53.86,40.51,5.63,0.0,0.0,54.63,42.43,2.94,0.0,7.9926686374763145
data_893,grad13-TiMo measure 1 indent 3,0.0,53.86,40.51,5.63,0.0,0.0,54.63,42.43,2.94,0.0,7.965648572521291
data_894,grad13-TiMo measure 1 indent 4,0.0,53.86,40.51,5.63,0.0,0.0,54.63,42.43,2.94,0.0,7.97725141495499
data_895,grad13-TiMo measure 1 indent 5,0.0,53.86,40.51,5.63,0.0,0.0,54.63,42.43,2.94,0.0,8.006387688395128
data_896,grad13-TiMo measure 2 indent 1,0.0,50.67,43.26,6.07,0.0,0.0,51.46,45.36,3.18,0.0,8.438724183385073
data_897,grad13-TiMo measure 2 indent 2,0.0,50.67,43.26,6.07,0.0,0.0,51.46,45.36,3.18,0.0,8.419559566480817
data_898,grad13-TiMo measure 2 indent 3,0.0,50.67,43.26,6.07,0.0,0.0,51.46,45.36,3.18,0.0,8.212262008581261
data_899,grad13-TiMo measure 2 indent 4,0.0,50.67,43.26,6.07,0.0,0.0,51.46,45.36,3.18,0.0,8.31452034896447
data_900,grad13-TiMo measure 2 indent 5,0.0,50.67,43.26,6.07,0.0,0.0,51.46,45.36,3.18,0.0,8.279855271033597
data_901,grad13-TiMo measure 3 indent 1,0.0,43.37,42.51,14.12,0.0,0.0,45.87,46.43,7.7,0.0,10.254627167991574
data_902,grad13-TiMo measure 3 indent 2,0.0,43.37,42.51,14.12,0.0,0.0,45.87,46.43,7.7,0.0,10.184975981950533
data_903,grad13-TiMo measure 3 indent 3,0.0,43.37,42.51,14.12,0.0,0.0,45.87,46.43,7.7,0.0,8.918476438379011
data_904,grad13-TiMo measure 3 indent 4,0.0,43.37,42.51,14.12,0.0,0.0,45.87,46.43,7.7,0.0,9.482790074285408
data_905,grad13-TiMo measure 3 indent 5,0.0,43.37,42.51,14.12,0.0,0.0,45.87,46.43,7.7,0.0,10.500642693813747
data_906,grad13-TiMo measure 4 indent 1,0.0,37.51,40.83,21.67,0.0,0.0,41.29,46.41,12.3,0.0,7.97313085855597
data_907,grad13-TiMo measure 4 indent 2,0.0,37.51,40.83,21.67,0.0,0.0,41.29,46.41,12.3,0.0,7.280045053465736
data_909,grad13-TiMo measure 4 indent 4,0.0,37.51,40.83,21.67,0.0,0.0,41.29,46.41,12.3,0.0,8.581508945796347
data_910,grad13-TiMo measure 4 indent 5,0.0,37.51,40.83,21.67,0.0,0.0,41.29,46.41,12.3,0.0,9.019843403716738
data_911,grad13-TiMo measure 5 indent 1,0.0,33.41,41.9,24.69,0.0,0.0,37.37,48.39,14.24,0.0,9.186122716656934
data_912,grad13-TiMo measure 5 indent 2,0.0,33.41,41.9,24.69,0.0,0.0,37.37,48.39,14.24,0.0,8.132336180941
data_913,grad13-TiMo measure 5 indent 3,0.0,33.41,41.9,24.69,0.0,0.0,37.37,48.39,14.24,0.0,8.526224485193918
data_914,grad13-TiMo measure 5 indent 4,0.0,33.41,41.9,24.69,0.0,0.0,37.37,48.39,14.24,0.0,8.3327298088186
data_915,grad13-TiMo measure 5 indent 5,0.0,33.41,41.9,24.69,0.0,0.0,37.37,48.39,14.24,0.0,9.208892702892753
data_916,grad13-TiMo measure 6 indent 1,0.0,29.68,42.4,27.91,0.0,0.0,33.78,49.84,16.38,0.0,8.30573605174752
data_917,grad13-TiMo measure 6 indent 2,0.0,29.68,42.4,27.91,0.0,0.0,33.78,49.84,16.38,0.0,8.93713176766161
data_918,grad13-TiMo measure 6 indent 3,0.0,29.68,42.4,27.91,0.0,0.0,33.78,49.84,16.38,0.0,8.827785249043515
data_919,grad13-TiMo measure 6 indent 4,0.0,29.68,42.4,27.91,0.0,0.0,33.78,49.84,16.38,0.0,7.76671221003504
data_920,grad13-TiMo measure 6 indent 5,0.0,29.68,42.4,27.91,0.0,0.0,33.78,49.84,16.38,0.0,7.69374630194055
data_921,grad13-TiMo measure 7 indent 1,0.0,26.3,42.81,30.89,0.0,0.0,30.43,51.14,18.43,0.0,8.358226197182711
data_922,grad13-TiMo measure 7 indent 2,0.0,26.3,42.81,30.89,0.0,0.0,30.43,51.14,18.43,0.0,10.327267105017308
data_923,grad13-TiMo measure 7 indent 3,0.0,26.3,42.81,30.89,0.0,0.0,30.43,51.14,18.43,0.0,9.11255784549381
data_924,grad13-TiMo measure 7 indent 4,0.0,26.3,42.81,30.89,0.0,0.0,30.43,51.14,18.43,0.0,8.305244266018956
data_925,grad13-TiMo measure 7 indent 5,0.0,26.3,42.81,30.89,0.0,0.0,30.43,51.14,18.43,0.0,10.456672734367372
data_926,grad13-TiMo measure 8 indent 1,0.0,23.19,44.03,32.78,0.0,0.0,27.1,53.14,19.75,0.0,9.107427467352132
data_927,grad13-TiMo measure 8 indent 2,0.0,23.19,44.03,32.78,0.0,0.0,27.1,53.14,19.75,0.0,9.001484417783015
data_928,grad13-TiMo measure 8 indent 3,0.0,23.19,44.03,32.78,0.0,0.0,27.1,53.14,19.75,0.0,10.1305437337776
data_929,grad13-TiMo measure 8 indent 4,0.0,23.19,44.03,32.78,0.0,0.0,27.1,53.14,19.75,0.0,9.918809545620126
data_930,grad13-TiMo measure 8 indent 5,0.0,23.19,44.03,32.78,0.0,0.0,27.1,53.14,19.75,0.0,9.666029628598558
data_931,grad13-TiMo measure 9 indent 1,0.0,20.46,45.08,34.46,0.0,0.0,24.13,54.91,20.96,0.0,9.201711680365934
data_932,grad13-TiMo measure 9 indent 2,0.0,20.46,45.08,34.46,0.0,0.0,24.13,54.91,20.96,0.0,9.98014180027289
data_933,grad13-TiMo measure 9 indent 3,0.0,20.46,45.08,34.46,0.0,0.0,24.13,54.91,20.96,0.0,10.212733923682544
data_934,grad13-TiMo measure 9 indent 4,0.0,20.46,45.08,34.46,0.0,0.0,24.13,54.91,20.96,0.0,9.433082260915226
data_935,grad13-TiMo measure 9 indent 5,0.0,20.46,45.08,34.46,0.0,0.0,24.13,54.91,20.96,0.0,9.75124603454552
data_936,grad13-TiMo measure 10 indent 1,0.0,17.77,46.33,35.9,0.0,0.0,21.12,56.87,22.01,0.0,10.134911565372388
data_937,grad13-TiMo measure 10 indent 2,0.0,17.77,46.33,35.9,0.0,0.0,21.12,56.87,22.01,0.0,10.323528843487539
data_938,grad13-TiMo measure 10 indent 3,0.0,17.77,46.33,35.9,0.0,0.0,21.12,56.87,22.01,0.0,10.261787869786419
data_939,grad13-TiMo measure 10 indent 4,0.0,17.77,46.33,35.9,0.0,0.0,21.12,56.87,22.01,0.0,9.587766814809124
data_940,grad13-TiMo measure 10 indent 5,0.0,17.77,46.33,35.9,0.0,0.0,21.12,56.87,22.01,0.0,9.910948976411664
data_941,grad13-TiMo measure 11 indent 1,0.0,15.22,47.29,37.49,0.0,0.0,18.26,58.57,23.18,0.0,10.054504194531457
data_942,grad13-TiMo measure 11 indent 2,0.0,15.22,47.29,37.49,0.0,0.0,18.26,58.57,23.18,0.0,9.302721132753295
data_943,grad13-TiMo measure 11 indent 3,0.0,15.22,47.29,37.49,0.0,0.0,18.26,58.57,23.18,0.0,10.561917000937937
data_944,grad13-TiMo measure 11 indent 4,0.0,15.22,47.29,37.49,0.0,0.0,18.26,58.57,23.18,0.0,10.205133278902709
data_945,grad13-TiMo measure 11 indent 5,0.0,15.22,47.29,37.49,0.0,0.0,18.26,58.57,23.18,0.0,10.854294878213095
data_946,grad13-TiMo measure 12 indent 1,0.0,12.71,47.87,39.42,0.0,0.0,15.41,59.95,24.65,0.0,10.317899935421533
data_948,grad13-TiMo measure 12 indent 3,0.0,12.71,47.87,39.42,0.0,0.0,15.41,59.95,24.65,0.0,10.114140136475612
data_949,grad13-TiMo measure 12 indent 4,0.0,12.71,47.87,39.42,0.0,0.0,15.41,59.95,24.65,0.0,10.429342674119967
data_950,grad13-TiMo measure 12 indent 5,0.0,12.71,47.87,39.42,0.0,0.0,15.41,59.95,24.65,0.0,10.48497226666221
data_951,grad13-TiMo measure 13 indent 1,0.0,10.41,47.69,41.9,0.0,0.0,12.81,60.61,26.58,0.0,10.021949183061716
data_952,grad13-TiMo measure 13 indent 2,0.0,10.41,47.69,41.9,0.0,0.0,12.81,60.61,26.58,0.0,10.42928144821979
data_953,grad13-TiMo measure 13 indent 3,0.0,10.41,47.69,41.9,0.0,0.0,12.81,60.61,26.58,0.0,11.052628459039408
data_954,grad13-TiMo measure 13 indent 4,0.0,10.41,47.69,41.9,0.0,0.0,12.81,60.61,26.58,0.0,9.17804372816735
data_955,grad13-TiMo measure 13 indent 5,0.0,10.41,47.69,41.9,0.0,0.0,12.81,60.61,26.58,0.0,9.802264123334172
data_956,grad13-TiMo measure 14 indent 1,0.0,9.1,49.51,41.39,0.0,0.0,11.15,62.68,26.17,0.0,9.721373825090897
data_957,grad13-TiMo measure 14 indent 2,0.0,9.1,49.51,41.39,0.0,0.0,11.15,62.68,26.17,0.0,9.10603092933361
data_958,grad13-TiMo measure 14 indent 3,0.0,9.1,49.51,41.39,0.0,0.0,11.15,62.68,26.17,0.0,9.751190998656963
data_959,grad13-TiMo measure 14 indent 4,0.0,9.1,49.51,41.39,0.0,0.0,11.15,62.68,26.17,0.0,9.157098613297
data_960,grad13-TiMo measure 14 indent 5,0.0,9.1,49.51,41.39,0.0,0.0,11.15,62.68,26.17,0.0,8.800344644603069
data_961,grad14-Ti measure 1 indent 1,10.01,0.0,0.0,74.46,15.53,17.27,0.0,0.0,67.46,15.27,8.460429097537347
data_963,grad14-Ti measure 1 indent 3,10.01,0.0,0.0,74.46,15.53,17.27,0.0,0.0,67.46,15.27,8.412800505263451
data_964,grad14-Ti measure 1 indent 4,10.01,0.0,0.0,74.46,15.53,17.27,0.0,0.0,67.46,15.27,8.358839214247801
data_965,grad14-Ti measure 1 indent 5,10.01,0.0,0.0,74.46,15.53,17.27,0.0,0.0,67.46,15.27,8.353784840856221
data_966,grad14-Ti measure 2 indent 1,10.73,0.0,0.0,72.4,16.87,18.38,0.0,0.0,65.14,16.48,8.262058272702088
data_967,grad14-Ti measure 2 indent 2,10.73,0.0,0.0,72.4,16.87,18.38,0.0,0.0,65.14,16.48,8.484055795942188
data_968,grad14-Ti measure 2 indent 3,10.73,0.0,0.0,72.4,16.87,18.38,0.0,0.0,65.14,16.48,8.480608257250028
data_969,grad14-Ti measure 2 indent 4,10.73,0.0,0.0,72.4,16.87,18.38,0.0,0.0,65.14,16.48,8.402723479705273
data_970,grad14-Ti measure 2 indent 5,10.73,0.0,0.0,72.4,16.87,18.38,0.0,0.0,65.14,16.48,8.36644508807094
data_971,grad14-Ti measure 3 indent 1,12.08,0.0,0.0,68.47,19.45,20.43,0.0,0.0,60.82,18.75,8.090159054658432
data_972,grad14-Ti measure 3 indent 2,12.08,0.0,0.0,68.47,19.45,20.43,0.0,0.0,60.82,18.75,7.9135048725571195
data_973,grad14-Ti measure 3 indent 3,12.08,0.0,0.0,68.47,19.45,20.43,0.0,0.0,60.82,18.75,7.998159666250915
data_974,grad14-Ti measure 3 indent 4,12.08,0.0,0.0,68.47,19.45,20.43,0.0,0.0,60.82,18.75,8.09778486636355
data_976,grad14-Ti measure 4 indent 1,13.39,0.0,0.0,64.72,21.89,22.37,0.0,0.0,56.78,20.85,7.618564246868566
data_977,grad14-Ti measure 4 indent 2,13.39,0.0,0.0,64.72,21.89,22.37,0.0,0.0,56.78,20.85,7.676795007429955
data_978,grad14-Ti measure 4 indent 3,13.39,0.0,0.0,64.72,21.89,22.37,0.0,0.0,56.78,20.85,7.768464216136475
data_979,grad14-Ti measure 4 indent 4,13.39,0.0,0.0,64.72,21.89,22.37,0.0,0.0,56.78,20.85,8.073993031815585
data_980,grad14-Ti measure 4 indent 5,13.39,0.0,0.0,64.72,21.89,22.37,0.0,0.0,56.78,20.85,7.960954099985286
data_981,grad14-Ti measure 5 indent 1,15.0,0.0,0.0,60.75,24.25,24.7,0.0,0.0,52.54,22.77,6.8659749870267754
data_983,grad14-Ti measure 5 indent 3,15.0,0.0,0.0,60.75,24.25,24.7,0.0,0.0,52.54,22.77,6.913782664117944
data_984,grad14-Ti measure 5 indent 4,15.0,0.0,0.0,60.75,24.25,24.7,0.0,0.0,52.54,22.77,6.8154314997880405
data_985,grad14-Ti measure 5 indent 5,15.0,0.0,0.0,60.75,24.25,24.7,0.0,0.0,52.54,22.77,6.943354424944013
data_986,grad14-Ti measure 6 indent 1,16.34,0.0,0.0,56.58,27.07,26.58,0.0,0.0,48.32,25.1,7.433391295429629
data_987,grad14-Ti measure 6 indent 2,16.34,0.0,0.0,56.58,27.07,26.58,0.0,0.0,48.32,25.1,7.365880716120963
data_988,grad14-Ti measure 6 indent 3,16.34,0.0,0.0,56.58,27.07,26.58,0.0,0.0,48.32,25.1,7.204754095729536
data_989,grad14-Ti measure 6 indent 4,16.34,0.0,0.0,56.58,27.07,26.58,0.0,0.0,48.32,25.1,7.346206457978012
data_990,grad14-Ti measure 6 indent 5,16.34,0.0,0.0,56.58,27.07,26.58,0.0,0.0,48.32,25.1,7.156664459679002
data_991,grad14-Ti measure 7 indent 1,17.79,0.0,0.0,52.55,29.66,28.56,0.0,0.0,44.3,27.14,7.751312255100068
data_992,grad14-Ti measure 7 indent 2,17.79,0.0,0.0,52.55,29.66,28.56,0.0,0.0,44.3,27.14,7.701208914251526
data_993,grad14-Ti measure 7 indent 3,17.79,0.0,0.0,52.55,29.66,28.56,0.0,0.0,44.3,27.14,7.806257617017781
data_994,grad14-Ti measure 7 indent 4,17.79,0.0,0.0,52.55,29.66,28.56,0.0,0.0,44.3,27.14,7.680327152222986
data_995,grad14-Ti measure 7 indent 5,17.79,0.0,0.0,52.55,29.66,28.56,0.0,0.0,44.3,27.14,7.80813714781427
data_996,grad14-Ti measure 8 indent 1,19.1,0.0,0.0,48.41,32.5,30.29,0.0,0.0,40.32,29.38,8.272839795640602
data_997,grad14-Ti measure 8 indent 2,19.1,0.0,0.0,48.41,32.5,30.29,0.0,0.0,40.32,29.38,8.261348889492883
data_998,grad14-Ti measure 8 indent 3,19.1,0.0,0.0,48.41,32.5,30.29,0.0,0.0,40.32,29.38,8.24882456614254
data_999,grad14-Ti measure 8 indent 4,19.1,0.0,0.0,48.41,32.5,30.29,0.0,0.0,40.32,29.38,8.194244793399697
data_1000,grad14-Ti measure 8 indent 5,19.1,0.0,0.0,48.41,32.5,30.29,0.0,0.0,40.32,29.38,8.151777353551276
data_1001,grad14-Ti measure 9 indent 1,20.32,0.0,0.0,44.5,35.17,31.89,0.0,0.0,36.66,31.45,8.660579528898385
data_1002,grad14-Ti measure 9 indent 2,20.32,0.0,0.0,44.5,35.17,31.89,0.0,0.0,36.66,31.45,8.491175335515354
data_1003,grad14-Ti measure 9 indent 3,20.32,0.0,0.0,44.5,35.17,31.89,0.0,0.0,36.66,31.45,8.471023946246376
data_1004,grad14-Ti measure 9 indent 4,20.32,0.0,0.0,44.5,35.17,31.89,0.0,0.0,36.66,31.45,8.445709168564479
data_1005,grad14-Ti measure 9 indent 5,20.32,0.0,0.0,44.5,35.17,31.89,0.0,0.0,36.66,31.45,8.562890146420326
data_1006,grad14-Ti measure 10 indent 1,21.52,0.0,0.0,40.61,37.87,33.41,0.0,0.0,33.09,33.5,8.964739456891433
data_1007,grad14-Ti measure 10 indent 2,21.52,0.0,0.0,40.61,37.87,33.41,0.0,0.0,33.09,33.5,8.931754026434001
data_1008,grad14-Ti measure 10 indent 3,21.52,0.0,0.0,40.61,37.87,33.41,0.0,0.0,33.09,33.5,8.977896361645536
data_1009,grad14-Ti measure 10 indent 4,21.52,0.0,0.0,40.61,37.87,33.41,0.0,0.0,33.09,33.5,8.99678490630031
data_1010,grad14-Ti measure 10 indent 5,21.52,0.0,0.0,40.61,37.87,33.41,0.0,0.0,33.09,33.5,9.021254057752342
data_1011,grad14-Ti measure 11 indent 1,22.86,0.0,0.0,36.46,40.68,35.07,0.0,0.0,29.36,35.57,9.521360596266401
data_1012,grad14-Ti measure 11 indent 2,22.86,0.0,0.0,36.46,40.68,35.07,0.0,0.0,29.36,35.57,9.203540401874369
data_1013,grad14-Ti measure 11 indent 3,22.86,0.0,0.0,36.46,40.68,35.07,0.0,0.0,29.36,35.57,9.576382920139856
data_1014,grad14-Ti measure 11 indent 4,22.86,0.0,0.0,36.46,40.68,35.07,0.0,0.0,29.36,35.57,9.39354638936172
data_1015,grad14-Ti measure 11 indent 5,22.86,0.0,0.0,36.46,40.68,35.07,0.0,0.0,29.36,35.57,9.437650544691465
data_1016,grad14-Ti measure 12 indent 1,23.94,0.0,0.0,32.95,43.11,36.38,0.0,0.0,26.29,37.33,9.879777556710888
data_1017,grad14-Ti measure 12 indent 2,23.94,0.0,0.0,32.95,43.11,36.38,0.0,0.0,26.29,37.33,9.676434987755734
data_1018,grad14-Ti measure 12 indent 3,23.94,0.0,0.0,32.95,43.11,36.38,0.0,0.0,26.29,37.33,9.696432125861994
data_1019,grad14-Ti measure 12 indent 4,23.94,0.0,0.0,32.95,43.11,36.38,0.0,0.0,26.29,37.33,9.90919229890597
data_1020,grad14-Ti measure 12 indent 5,23.94,0.0,0.0,32.95,43.11,36.38,0.0,0.0,26.29,37.33,9.712741781373495
data_1021,grad14-Ti measure 13 indent 1,24.93,0.0,0.0,29.53,45.54,37.55,0.0,0.0,23.35,39.1,10.15067447973181
data_1022,grad14-Ti measure 13 indent 2,24.93,0.0,0.0,29.53,45.54,37.55,0.0,0.0,23.35,39.1,10.09753321810908
data_1023,grad14-Ti measure 13 indent 3,24.93,0.0,0.0,29.53,45.54,37.55,0.0,0.0,23.35,39.1,9.941339240765505
data_1024,grad14-Ti measure 13 indent 4,24.93,0.0,0.0,29.53,45.54,37.55,0.0,0.0,23.35,39.1,9.984500170097824
data_1025,grad14-Ti measure 13 indent 5,24.93,0.0,0.0,29.53,45.54,37.55,0.0,0.0,23.35,39.1,10.016765775782357
data_1026,grad14-ZrCr measure 1 indent 1,25.37,0.0,0.0,27.98,46.64,38.07,0.0,0.0,22.04,39.89,10.046064605869024
data_1027,grad14-ZrCr measure 1 indent 2,25.37,0.0,0.0,27.98,46.64,38.07,0.0,0.0,22.04,39.89,10.310168859706389
data_1028,grad14-ZrCr measure 1 indent 3,25.37,0.0,0.0,27.98,46.64,38.07,0.0,0.0,22.04,39.89,10.30946412879959
data_1029,grad14-ZrCr measure 1 indent 4,25.37,0.0,0.0,27.98,46.64,38.07,0.0,0.0,22.04,39.89,10.061219461163526
data_1030,grad14-ZrCr measure 1 indent 5,25.37,0.0,0.0,27.98,46.64,38.07,0.0,0.0,22.04,39.89,10.04426588262731
data_1031,grad14-ZrCr measure 2 indent 1,26.01,0.0,0.0,24.97,49.02,38.78,0.0,0.0,19.55,41.67,10.208212847244427
data_1032,grad14-ZrCr measure 2 indent 2,26.01,0.0,0.0,24.97,49.02,38.78,0.0,0.0,19.55,41.67,10.335484216363522
data_1033,grad14-ZrCr measure 2 indent 3,26.01,0.0,0.0,24.97,49.02,38.78,0.0,0.0,19.55,41.67,10.33990484443789
data_1034,grad14-ZrCr measure 2 indent 4,26.01,0.0,0.0,24.97,49.02,38.78,0.0,0.0,19.55,41.67,10.472530243403186
data_1035,grad14-ZrCr measure 2 indent 5,26.01,0.0,0.0,24.97,49.02,38.78,0.0,0.0,19.55,41.67,10.13495379800388
data_1036,grad14-ZrCr measure 3 indent 1,26.8,0.0,0.0,22.22,50.97,39.69,0.0,0.0,17.28,43.03,10.38797474640876
data_1037,grad14-ZrCr measure 3 indent 2,26.8,0.0,0.0,22.22,50.97,39.69,0.0,0.0,17.28,43.03,10.536459577384523
data_1038,grad14-ZrCr measure 3 indent 3,26.8,0.0,0.0,22.22,50.97,39.69,0.0,0.0,17.28,43.03,10.396401918818565
data_1040,grad14-ZrCr measure 3 indent 5,26.8,0.0,0.0,22.22,50.97,39.69,0.0,0.0,17.28,43.03,10.70357918718863
data_1041,grad14-ZrCr measure 4 indent 1,27.4,0.0,0.0,19.69,52.9,40.36,0.0,0.0,15.23,44.41,10.820826473977995
data_1042,grad14-ZrCr measure 4 indent 2,27.4,0.0,0.0,19.69,52.9,40.36,0.0,0.0,15.23,44.41,10.695790633896719
data_1043,grad14-ZrCr measure 4 indent 3,27.4,0.0,0.0,19.69,52.9,40.36,0.0,0.0,15.23,44.41,10.909820146279813
data_1044,grad14-ZrCr measure 4 indent 4,27.4,0.0,0.0,19.69,52.9,40.36,0.0,0.0,15.23,44.41,11.16699043561351
data_1045,grad14-ZrCr measure 4 indent 5,27.4,0.0,0.0,19.69,52.9,40.36,0.0,0.0,15.23,44.41,10.031851986324154
data_1047,grad14-ZrCr measure 5 indent 2,28.05,0.0,0.0,17.4,54.56,41.08,0.0,0.0,13.38,45.54,10.997397995736586
data_1048,grad14-ZrCr measure 5 indent 3,28.05,0.0,0.0,17.4,54.56,41.08,0.0,0.0,13.38,45.54,10.915696403389799
data_1049,grad14-ZrCr measure 5 indent 4,28.05,0.0,0.0,17.4,54.56,41.08,0.0,0.0,13.38,45.54,10.956342745322027
data_1050,grad14-ZrCr measure 5 indent 5,28.05,0.0,0.0,17.4,54.56,41.08,0.0,0.0,13.38,45.54,10.909443250284852
data_1051,grad14-ZrCr measure 6 indent 1,29.22,0.0,0.0,14.69,56.09,42.4,0.0,0.0,11.2,46.4,10.9403550055246
data_1052,grad14-ZrCr measure 6 indent 2,29.22,0.0,0.0,14.69,56.09,42.4,0.0,0.0,11.2,46.4,10.94243542808994
data_1053,grad14-ZrCr measure 6 indent 3,29.22,0.0,0.0,14.69,56.09,42.4,0.0,0.0,11.2,46.4,10.884486737552024
data_1054,grad14-ZrCr measure 6 indent 4,29.22,0.0,0.0,14.69,56.09,42.4,0.0,0.0,11.2,46.4,11.020889026768424
data_1055,grad14-ZrCr measure 6 indent 5,29.22,0.0,0.0,14.69,56.09,42.4,0.0,0.0,11.2,46.4,10.79077846810166
data_1056,grad14-ZrCr measure 7 indent 1,29.87,0.0,0.0,12.76,57.37,43.12,0.0,0.0,9.68,47.21,10.792143143333377
data_1057,grad14-ZrCr measure 7 indent 2,29.87,0.0,0.0,12.76,57.37,43.12,0.0,0.0,9.68,47.21,11.21144123307896
data_1058,grad14-ZrCr measure 7 indent 3,29.87,0.0,0.0,12.76,57.37,43.12,0.0,0.0,9.68,47.21,11.309968280374592
data_1059,grad14-ZrCr measure 7 indent 4,29.87,0.0,0.0,12.76,57.37,43.12,0.0,0.0,9.68,47.21,11.031090954882616
data_1060,grad14-ZrCr measure 7 indent 5,29.87,0.0,0.0,12.76,57.37,43.12,0.0,0.0,9.68,47.21,11.239442008270593
data_1061,grad14-ZrCr measure 8 indent 1,30.56,0.0,0.0,10.9,58.55,43.87,0.0,0.0,8.21,47.91,11.351434122424365
data_1062,grad14-ZrCr measure 8 indent 2,30.56,0.0,0.0,10.9,58.55,43.87,0.0,0.0,8.21,47.91,11.161337408131939
data_1063,grad14-ZrCr measure 8 indent 3,30.56,0.0,0.0,10.9,58.55,43.87,0.0,0.0,8.21,47.91,11.371660204408311
data_1064,grad14-ZrCr measure 8 indent 4,30.56,0.0,0.0,10.9,58.55,43.87,0.0,0.0,8.21,47.91,11.440784853461238
data_1065,grad14-ZrCr measure 8 indent 5,30.56,0.0,0.0,10.9,58.55,43.87,0.0,0.0,8.21,47.91,10.94218547253061
data_1066,grad14-ZrCr measure 9 indent 1,31.12,0.0,0.0,9.2,59.68,44.48,0.0,0.0,6.9,48.62,11.491295243091692
data_1067,grad14-ZrCr measure 9 indent 2,31.12,0.0,0.0,9.2,59.68,44.48,0.0,0.0,6.9,48.62,11.490273436797361
data_1068,grad14-ZrCr measure 9 indent 3,31.12,0.0,0.0,9.2,59.68,44.48,0.0,0.0,6.9,48.62,11.492070393083209
data_1071,grad14-ZrCr measure 10 indent 1,31.82,0.0,0.0,7.81,60.36,45.25,0.0,0.0,5.83,48.92,11.514457950777228
data_1072,grad14-ZrCr measure 10 indent 2,31.82,0.0,0.0,7.81,60.36,45.25,0.0,0.0,5.83,48.92,11.248404243767991
data_1073,grad14-ZrCr measure 10 indent 3,31.82,0.0,0.0,7.81,60.36,45.25,0.0,0.0,5.83,48.92,11.627919062816904
data_1074,grad14-ZrCr measure 10 indent 4,31.82,0.0,0.0,7.81,60.36,45.25,0.0,0.0,5.83,48.92,10.963308818694031
data_1075,grad14-ZrCr measure 10 indent 5,31.82,0.0,0.0,7.81,60.36,45.25,0.0,0.0,5.83,48.92,11.13643749520023
data_1076,grad14-ZrCr measure 11 indent 1,32.43,0.0,0.0,6.48,61.09,45.9,0.0,0.0,4.82,49.29,11.230782804952625
data_1077,grad14-ZrCr measure 11 indent 2,32.43,0.0,0.0,6.48,61.09,45.9,0.0,0.0,4.82,49.29,11.292212818060179
data_1078,grad14-ZrCr measure 11 indent 3,32.43,0.0,0.0,6.48,61.09,45.9,0.0,0.0,4.82,49.29,11.24224243948777
data_1080,grad14-ZrCr measure 11 indent 5,32.43,0.0,0.0,6.48,61.09,45.9,0.0,0.0,4.82,49.29,11.313274473238355
data_1081,grad14-ZrCr measure 12 indent 1,32.98,0.0,0.0,5.64,61.38,46.5,0.0,0.0,4.17,49.33,11.047981038728285
data_1082,grad14-ZrCr measure 12 indent 2,32.98,0.0,0.0,5.64,61.38,46.5,0.0,0.0,4.17,49.33,11.147494528254194
data_1083,grad14-ZrCr measure 12 indent 3,32.98,0.0,0.0,5.64,61.38,46.5,0.0,0.0,4.17,49.33,10.729848207183355
data_1084,grad14-ZrCr measure 12 indent 4,32.98,0.0,0.0,5.64,61.38,46.5,0.0,0.0,4.17,49.33,11.543608944925188
data_1085,grad14-ZrCr measure 12 indent 5,32.98,0.0,0.0,5.64,61.38,46.5,0.0,0.0,4.17,49.33,11.515178998132953
data_1087,grad15-Ti measure 1 indent 2,13.2,0.0,15.03,71.78,0.0,19.79,0.0,23.7,56.52,0.0,9.643935471811481
data_1088,grad15-Ti measure 1 indent 3,13.2,0.0,15.03,71.78,0.0,19.79,0.0,23.7,56.52,0.0,9.719209750502428
data_1089,grad15-Ti measure 1 indent 4,13.2,0.0,15.03,71.78,0.0,19.79,0.0,23.7,56.52,0.0,9.653768567710564
data_1090,grad15-Ti measure 1 indent 5,13.2,0.0,15.03,71.78,0.0,19.79,0.0,23.7,56.52,0.0,9.625588008555468
data_1091,grad15-Ti measure 2 indent 1,15.24,0.0,17.62,67.14,0.0,22.08,0.0,26.85,51.07,0.0,9.951083581990456
data_1092,grad15-Ti measure 2 indent 2,15.24,0.0,17.62,67.14,0.0,22.08,0.0,26.85,51.07,0.0,10.067529800427764
data_1093,grad15-Ti measure 2 indent 3,15.24,0.0,17.62,67.14,0.0,22.08,0.0,26.85,51.07,0.0,9.842043399175463
data_1094,grad15-Ti measure 2 indent 4,15.24,0.0,17.62,67.14,0.0,22.08,0.0,26.85,51.07,0.0,10.007250215646039
data_1096,grad15-Ti measure 3 indent 1,17.24,0.0,20.05,62.71,0.0,24.2,0.0,29.59,46.21,0.0,10.389275288896597
data_1097,grad15-Ti measure 3 indent 2,17.24,0.0,20.05,62.71,0.0,24.2,0.0,29.59,46.21,0.0,10.27489812296567
data_1099,grad15-Ti measure 3 indent 4,17.24,0.0,20.05,62.71,0.0,24.2,0.0,29.59,46.21,0.0,10.327877294765337
data_1100,grad15-Ti measure 3 indent 5,17.24,0.0,20.05,62.71,0.0,24.2,0.0,29.59,46.21,0.0,10.355116874768008
data_1101,grad15-Ti measure 4 indent 1,18.84,0.0,22.19,58.97,0.0,25.76,0.0,31.91,42.33,0.0,10.64491345724138
data_1102,grad15-Ti measure 4 indent 2,18.84,0.0,22.19,58.97,0.0,25.76,0.0,31.91,42.33,0.0,10.430378776231723
data_1103,grad15-Ti measure 4 indent 3,18.84,0.0,22.19,58.97,0.0,25.76,0.0,31.91,42.33,0.0,9.846538588175365
data_1104,grad15-Ti measure 4 indent 4,18.84,0.0,22.19,58.97,0.0,25.76,0.0,31.91,42.33,0.0,11.392471545563515
data_1105,grad15-Ti measure 4 indent 5,18.84,0.0,22.19,58.97,0.0,25.76,0.0,31.91,42.33,0.0,11.594041833811891
data_1106,grad15-Ti measure 5 indent 1,20.51,0.0,24.31,55.19,0.0,27.32,0.0,34.06,38.61,0.0,11.32467785953049
data_1107,grad15-Ti measure 5 indent 2,20.51,0.0,24.31,55.19,0.0,27.32,0.0,34.06,38.61,0.0,11.596026220598157
data_1108,grad15-Ti measure 5 indent 3,20.51,0.0,24.31,55.19,0.0,27.32,0.0,34.06,38.61,0.0,10.958651798137925
data_1109,grad15-Ti measure 5 indent 4,20.51,0.0,24.31,55.19,0.0,27.32,0.0,34.06,38.61,0.0,11.450121075107887
data_1110,grad15-Ti measure 5 indent 5,20.51,0.0,24.31,55.19,0.0,27.32,0.0,34.06,38.61,0.0,11.041374580932885
data_1111,grad15-Ti measure 6 indent 1,21.85,0.0,26.12,52.03,0.0,28.5,0.0,35.85,35.65,0.0,11.672425303541093
data_1112,grad15-Ti measure 6 indent 2,21.85,0.0,26.12,52.03,0.0,28.5,0.0,35.85,35.65,0.0,11.808059437830602
data_1113,grad15-Ti measure 6 indent 3,21.85,0.0,26.12,52.03,0.0,28.5,0.0,35.85,35.65,0.0,11.78133052318935
data_1115,grad15-Ti measure 6 indent 5,21.85,0.0,26.12,52.03,0.0,28.5,0.0,35.85,35.65,0.0,11.66620940878873
data_1116,grad15-Ti measure 7 indent 1,23.45,0.0,28.32,48.23,0.0,29.85,0.0,37.91,32.24,0.0,10.81956718157335
data_1117,grad15-Ti measure 7 indent 2,23.45,0.0,28.32,48.23,0.0,29.85,0.0,37.91,32.24,0.0,11.257770550472108
data_1118,grad15-Ti measure 7 indent 3,23.45,0.0,28.32,48.23,0.0,29.85,0.0,37.91,32.24,0.0,12.540551269541156
data_1119,grad15-Ti measure 7 indent 4,23.45,0.0,28.32,48.23,0.0,29.85,0.0,37.91,32.24,0.0,11.930530243177845
data_1120,grad15-Ti measure 7 indent 5,23.45,0.0,28.32,48.23,0.0,29.85,0.0,37.91,32.24,0.0,13.543755937946335
data_1121,grad15-Ti measure 8 indent 1,24.88,0.0,30.25,44.87,0.0,31.0,0.0,39.64,29.36,0.0,9.989490044013074
data_1122,grad15-Ti measure 8 indent 2,24.88,0.0,30.25,44.87,0.0,31.0,0.0,39.64,29.36,0.0,10.585645446515471
data_1123,grad15-Ti measure 8 indent 3,24.88,0.0,30.25,44.87,0.0,31.0,0.0,39.64,29.36,0.0,12.129393590941419
data_1124,grad15-Ti measure 8 indent 4,24.88,0.0,30.25,44.87,0.0,31.0,0.0,39.64,29.36,0.0,11.8844282954285
data_1125,grad15-Ti measure 8 indent 5,24.88,0.0,30.25,44.87,0.0,31.0,0.0,39.64,29.36,0.0,12.247569733704339
data_1126,grad15-Ti measure 9 indent 1,26.39,0.0,32.0,41.61,0.0,32.22,0.0,41.1,26.68,0.0,10.477435577216752
data_1127,grad15-Ti measure 9 indent 2,26.39,0.0,32.0,41.61,0.0,32.22,0.0,41.1,26.68,0.0,9.85245970723575
data_1128,grad15-Ti measure 9 indent 3,26.39,0.0,32.0,41.61,0.0,32.22,0.0,41.1,26.68,0.0,10.783600842558196
data_1129,grad15-Ti measure 9 indent 4,26.39,0.0,32.0,41.61,0.0,32.22,0.0,41.1,26.68,0.0,8.745209953823226
data_1130,grad15-Ti measure 9 indent 5,26.39,0.0,32.0,41.61,0.0,32.22,0.0,41.1,26.68,0.0,9.52395999857426
data_1131,grad15-Ti measure 10 indent 1,27.52,0.0,33.18,39.3,0.0,33.14,0.0,42.01,24.85,0.0,9.66200103724989
data_1132,grad15-Ti measure 10 indent 2,27.52,0.0,33.18,39.3,0.0,33.14,0.0,42.01,24.85,0.0,9.967431292304747
data_1133,grad15-Ti measure 10 indent 3,27.52,0.0,33.18,39.3,0.0,33.14,0.0,42.01,24.85,0.0,9.728270730733426
data_1134,grad15-Ti measure 10 indent 4,27.52,0.0,33.18,39.3,0.0,33.14,0.0,42.01,24.85,0.0,9.8076831590719
data_1136,grad15-Ti measure 11 indent 1,29.0,0.0,34.86,36.14,0.0,34.26,0.0,43.32,22.42,0.0,9.689713815606192
data_1137,grad15-Ti measure 11 indent 2,29.0,0.0,34.86,36.14,0.0,34.26,0.0,43.32,22.42,0.0,9.799876012775421
data_1138,grad15-Ti measure 11 indent 3,29.0,0.0,34.86,36.14,0.0,34.26,0.0,43.32,22.42,0.0,9.855811209078649
data_1139,grad15-Ti measure 11 indent 4,29.0,0.0,34.86,36.14,0.0,34.26,0.0,43.32,22.42,0.0,9.768301231272627
data_1140,grad15-Ti measure 11 indent 5,29.0,0.0,34.86,36.14,0.0,34.26,0.0,43.32,22.42,0.0,9.813875721306331
data_1141,grad15-ZrMo measure 1 indent 1,29.76,0.0,35.43,34.8,0.0,34.89,0.0,43.69,21.42,0.0,10.432984249822791
data_1142,grad15-ZrMo measure 1 indent 2,29.76,0.0,35.43,34.8,0.0,34.89,0.0,43.69,21.42,0.0,10.199284180159847
data_1144,grad15-ZrMo measure 1 indent 4,29.76,0.0,35.43,34.8,0.0,34.89,0.0,43.69,21.42,0.0,10.493151789464063
data_1145,grad15-ZrMo measure 1 indent 5,29.76,0.0,35.43,34.8,0.0,34.89,0.0,43.69,21.42,0.0,10.373422739299519
data_1147,grad15-ZrMo measure 2 indent 2,31.37,0.0,37.27,31.36,0.0,36.05,0.0,45.04,18.92,0.0,10.665649688256996
data_1148,grad15-ZrMo measure 2 indent 3,31.37,0.0,37.27,31.36,0.0,36.05,0.0,45.04,18.92,0.0,10.774650569214003
data_1149,grad15-ZrMo measure 2 indent 4,31.37,0.0,37.27,31.36,0.0,36.05,0.0,45.04,18.92,0.0,10.591689299209222
data_1150,grad15-ZrMo measure 2 indent 5,31.37,0.0,37.27,31.36,0.0,36.05,0.0,45.04,18.92,0.0,10.58689950826761
data_1151,grad15-ZrMo measure 3 indent 1,32.71,0.0,38.61,28.69,0.0,37.01,0.0,45.94,17.04,0.0,10.952925961521835
data_1152,grad15-ZrMo measure 3 indent 2,32.71,0.0,38.61,28.69,0.0,37.01,0.0,45.94,17.04,0.0,10.908027785043204
data_1153,grad15-ZrMo measure 3 indent 3,32.71,0.0,38.61,28.69,0.0,37.01,0.0,45.94,17.04,0.0,10.806770489267219
data_1154,grad15-ZrMo measure 3 indent 4,32.71,0.0,38.61,28.69,0.0,37.01,0.0,45.94,17.04,0.0,10.684738047169189
