Repository: Raphael-Boichot/Accelerated-exploration-of-multinary-systems

# Main
The file main coded in matlab allows to predict value of Young modulus, Hardness, and to determine if the phase is crystalline or amorphous.

### Path

The first step is to change the path in main.m

### Choice of the data for the train 

There are different set of data. These data are located in the section "input". 
The dataset used can be chosen my modifying the variable "Data" in main.m.
To use other datasets than those provided, columns must be named Zr_at, Nb_at, Mo_at, Ti_at, Cr_at, E_GPa, H_GPa, CI and XRD in order to work.

File: matlab/input/Raw_data_corrected.csv (part 3 of 9)
v,Indent,Zr_at,Nb_at,Mo_at,Ti_at,Cr_at,Zr_m,Nb_m,Mo_m,Ti_m,Cr_m,E_GPa,H_GPa,CI,IQ,XRD
data_525,grad10-NbMo measure 13 indent 5,15.85,27.04,32.64,24.46,0.0,17.5,30.41,37.9,14.18,0.0,186.6178228331911,10.704542452439757,0.07059774,43142.6,1.0
data_526,grad10-TiZr measure 1 indent 1,16.48,26.43,31.55,25.54,0.0,18.31,29.91,36.87,14.9,0.0,162.01915402312866,9.82501789595268,0.04218105,44072.61,1.0
data_527,grad10-TiZr measure 1 indent 2,16.48,26.43,31.55,25.54,0.0,18.31,29.91,36.87,14.9,0.0,165.09386136988562,10.409876571988576,0.04218105,44072.61,1.0
data_528,grad10-TiZr measure 1 indent 3,16.48,26.43,31.55,25.54,0.0,18.31,29.91,36.87,14.9,0.0,159.03616164534102,10.435080825935998,0.04218105,44072.61,1.0
data_529,grad10-TiZr measure 1 indent 4,16.48,26.43,31.55,25.54,0.0,18.31,29.91,36.87,14.9,0.0,161.79300898067058,10.551584179279272,0.04218105,44072.61,1.0
data_530,grad10-TiZr measure 1 indent 5,16.48,26.43,31.55,25.54,0.0,18.31,29.91,36.87,14.9,0.0,161.12433207229944,10.17381912243471,0.04218105,44072.61,1.0
data_531,grad10-TiZr measure 2 indent 1,17.58,25.06,29.13,28.23,0.0,19.86,28.82,34.59,16.74,0.0,169.16343729847188,10.22711757045173,0.04256815,44199.12,1.0
data_532,grad10-TiZr measure 2 indent 2,17.58,25.06,29.13,28.23,0.0,19.86,28.82,34.59,16.74,0.0,160.94235493391196,10.44084314252591,0.04256815,44199.12,1.0
data_533,grad10-TiZr measure 2 indent 3,17.58,25.06,29.13,28.23,0.0,19.86,28.82,34.59,16.74,0.0,170.31882783263757,10.268560778726457,0.04256815,44199.12,1.0
data_534,grad10-TiZr measure 2 indent 4,17.58,25.06,29.13,28.23,0.0,19.86,28.82,34.59,16.74,0.0,162.7308976208936,10.292488301013297,0.04256815,44199.12,1.0
data_535,grad10-TiZr measure 2 indent 5,17.58,25.06,29.13,28.23,0.0,19.86,28.82,34.59,16.74,0.0,170.01750763911974,9.603227406919967,0.04256815,44199.12,1.0
data_536,grad10-TiZr measure 3 indent 1,18.85,23.21,26.66,31.28,0.0,21.68,27.19,32.25,18.89,0.0,164.29436708193947,10.198125364066492,0.03791868,43910.76,1.0
data_537,grad10-TiZr measure 3 indent 2,18.85,23.21,26.66,31.28,0.0,21.68,27.19,32.25,18.89,0.0,158.5495601409506,10.098339386497246,0.03791868,43910.76,1.0
data_538,grad10-TiZr measure 3 indent 3,18.85,23.21,26.66,31.28,0.0,21.68,27.19,32.25,18.89,0.0,167.61771270980242,10.10877539690626,0.03791868,43910.76,1.0
data_539,grad10-TiZr measure 3 indent 4,18.85,23.21,26.66,31.28,0.0,21.68,27.19,32.25,18.89,0.0,165.70433881694214,9.924883848244306,0.03791868,43910.76,1.0
data_540,grad10-TiZr measure 3 indent 5,18.85,23.21,26.66,31.28,0.0,21.68,27.19,32.25,18.89,0.0,169.77069280795587,9.888772448365161,0.03791868,43910.76,1.0
data_541,grad10-TiZr measure 4 indent 1,19.98,21.61,24.5,33.91,0.0,23.35,25.73,30.12,20.81,0.0,170.281202031024,10.217062940556124,0.03217093,43660.72,1.0
data_542,grad10-TiZr measure 4 indent 2,19.98,21.61,24.5,33.91,0.0,23.35,25.73,30.12,20.81,0.0,165.93472406687016,9.896945793952055,0.03217093,43660.72,1.0
data_543,grad10-TiZr measure 4 indent 3,19.98,21.61,24.5,33.91,0.0,23.35,25.73,30.12,20.81,0.0,163.93239932816832,9.764737898448896,0.03217093,43660.72,1.0
data_544,grad10-TiZr measure 4 indent 4,19.98,21.61,24.5,33.91,0.0,23.35,25.73,30.12,20.81,0.0,170.41310201329134,10.202009502485668,0.03217093,43660.72,1.0
data_545,grad10-TiZr measure 4 indent 5,19.98,21.61,24.5,33.91,0.0,23.35,25.73,30.12,20.81,0.0,158.04083983559923,9.569518838962736,0.03217093,43660.72,1.0
data_546,grad10-TiZr measure 5 indent 1,21.11,19.95,22.16,36.78,0.0,25.12,24.17,27.73,22.98,0.0,147.9494810571714,9.195347156999592,0.02821477,43234.14,1.0
data_547,grad10-TiZr measure 5 indent 2,21.11,19.95,22.16,36.78,0.0,25.12,24.17,27.73,22.98,0.0,155.30579577955876,9.913378450820689,0.02821477,43234.14,1.0
data_548,grad10-TiZr measure 5 indent 3,21.11,19.95,22.16,36.78,0.0,25.12,24.17,27.73,22.98,0.0,158.46492500178067,8.848186208452933,0.02821477,43234.14,1.0
data_549,grad10-TiZr measure 5 indent 4,21.11,19.95,22.16,36.78,0.0,25.12,24.17,27.73,22.98,0.0,111.26591499906102,4.262991995098256,0.02821477,43234.14,1.0
data_550,grad10-TiZr measure 5 indent 5,21.11,19.95,22.16,36.78,0.0,25.12,24.17,27.73,22.98,0.0,155.44284228157684,9.169316238190396,0.02821477,43234.14,1.0
data_551,grad10-TiZr measure 6 indent 1,22.12,18.16,19.86,39.86,0.0,26.83,22.44,25.34,25.39,0.0,161.25514007829292,9.901362333995142,0.02750882,43251.43,1.0
data_552,grad10-TiZr measure 6 indent 2,22.12,18.16,19.86,39.86,0.0,26.83,22.44,25.34,25.39,0.0,161.6910125996436,9.838536997230833,0.02750882,43251.43,1.0
data_553,grad10-TiZr measure 6 indent 3,22.12,18.16,19.86,39.86,0.0,26.83,22.44,25.34,25.39,0.0,154.61888112047944,9.700088173708039,0.02750882,43251.43,1.0
data_554,grad10-TiZr measure 6 indent 4,22.12,18.16,19.86,39.86,0.0,26.83,22.44,25.34,25.39,0.0,153.23616349006335,8.895161800100173,0.02750882,43251.43,1.0
data_555,grad10-TiZr measure 6 indent 5,22.12,18.16,19.86,39.86,0.0,26.83,22.44,25.34,25.39,0.0,158.09239899002785,10.186553872970563,0.02750882,43251.43,1.0
data_556,grad10-TiZr measure 7 indent 1,23.25,16.48,17.7,42.57,0.0,28.7,20.72,22.98,27.59,0.0,155.21165064106322,9.50206661181835,0.02361583,42835.98,1.0
data_557,grad10-TiZr measure 7 indent 2,23.25,16.48,17.7,42.57,0.0,28.7,20.72,22.98,27.59,0.0,156.89287280954497,9.783648530544335,0.02361583,42835.98,1.0
data_558,grad10-TiZr measure 7 indent 3,23.25,16.48,17.7,42.57,0.0,28.7,20.72,22.98,27.59,0.0,156.25262414701982,9.046153843252664,0.02361583,42835.98,1.0
data_559,grad10-TiZr measure 7 indent 4,23.25,16.48,17.7,42.57,0.0,28.7,20.72,22.98,27.59,0.0,154.794246260846,9.298125468812215,0.02361583,42835.98,1.0
data_560,grad10-TiZr measure 7 indent 5,23.25,16.48,17.7,42.57,0.0,28.7,20.72,22.98,27.59,0.0,158.2277447131156,9.79805480308391,0.02361583,42835.98,1.0
data_561,grad10-TiZr measure 8 indent 1,24.01,14.82,15.62,45.54,0.0,30.22,19.0,20.68,30.1,0.0,150.09736539178365,9.216753222362216,0.02410824,42677.15,1.0
data_562,grad10-TiZr measure 8 indent 2,24.01,14.82,15.62,45.54,0.0,30.22,19.0,20.68,30.1,0.0,157.09286642486276,9.77208302087353,0.02410824,42677.15,1.0
data_563,grad10-TiZr measure 8 indent 3,24.01,14.82,15.62,45.54,0.0,30.22,19.0,20.68,30.1,0.0,151.70409933557025,9.406425136570837,0.02410824,42677.15,1.0
data_564,grad10-TiZr measure 8 indent 4,24.01,14.82,15.62,45.54,0.0,30.22,19.0,20.68,30.1,0.0,153.46317565628433,9.51248503170899,0.02410824,42677.15,1.0
data_565,grad10-TiZr measure 8 indent 5,24.01,14.82,15.62,45.54,0.0,30.22,19.0,20.68,30.1,0.0,152.32008558114634,8.966175975907701,0.02410824,42677.15,1.0
data_566,grad10-TiZr measure 9 indent 1,25.03,13.12,13.73,48.11,0.0,32.05,17.11,18.49,32.35,0.0,151.71021150945268,8.943725146264804,0.02258657,42499.41,1.0
data_567,grad10-TiZr measure 9 indent 2,25.03,13.12,13.73,48.11,0.0,32.05,17.11,18.49,32.35,0.0,155.99382476068837,8.990561681768634,0.02258657,42499.41,1.0
data_568,grad10-TiZr measure 9 indent 3,25.03,13.12,13.73,48.11,0.0,32.05,17.11,18.49,32.35,0.0,158.7248712724787,9.06061607011213,0.02258657,42499.41,1.0
data_569,grad10-TiZr measure 9 indent 4,25.03,13.12,13.73,48.11,0.0,32.05,17.11,18.49,32.35,0.0,151.90189239907292,8.812311497729592,0.02258657,42499.41,1.0
data_570,grad10-TiZr measure 9 indent 5,25.03,13.12,13.73,48.11,0.0,32.05,17.11,18.49,32.35,0.0,157.85638671790957,9.760153440690065,0.02258657,42499.41,1.0
data_571,grad10-TiZr measure 10 indent 1,26.12,11.71,11.9,50.27,0.0,33.95,15.5,16.26,34.3,0.0,145.74894050621427,9.5446626613997,0.02053898,42099.87,1.0
data_572,grad10-TiZr measure 10 indent 2,26.12,11.71,11.9,50.27,0.0,33.95,15.5,16.26,34.3,0.0,141.17234332069242,8.401173345815431,0.02053898,42099.87,1.0
data_573,grad10-TiZr measure 10 indent 3,26.12,11.71,11.9,50.27,0.0,33.95,15.5,16.26,34.3,0.0,147.37507372142267,8.630593123426674,0.02053898,42099.87,1.0
data_574,grad10-TiZr measure 10 indent 4,26.12,11.71,11.9,50.27,0.0,33.95,15.5,16.26,34.3,0.0,144.1435656348549,8.759668537289503,0.02053898,42099.87,1.0
data_575,grad10-TiZr measure 10 indent 5,26.12,11.71,11.9,50.27,0.0,33.95,15.5,16.26,34.3,0.0,145.71831717279642,9.020533381181345,0.02053898,42099.87,1.0
data_576,grad10-TiZr measure 11 indent 1,26.94,10.21,10.06,52.79,0.0,35.61,13.75,13.98,36.65,0.0,150.92626122139228,9.19509370319654,0.0147478,35343.68,0
data_577,grad10-TiZr measure 11 indent 2,26.94,10.21,10.06,52.79,0.0,35.61,13.75,13.98,36.65,0.0,136.91921083231608,9.07572610306644,0.0147478,35343.68,0
data_578,grad10-TiZr measure 11 indent 3,26.94,10.21,10.06,52.79,0.0,35.61,13.75,13.98,36.65,0.0,136.7381447699608,8.456681800801151,0.0147478,35343.68,0
data_579,grad10-TiZr measure 11 indent 4,26.94,10.21,10.06,52.79,0.0,35.61,13.75,13.98,36.65,0.0,142.93401441177804,8.97014971328806,0.0147478,35343.68,0
data_580,grad10-TiZr measure 11 indent 5,26.94,10.21,10.06,52.79,0.0,35.61,13.75,13.98,36.65,0.0,150.0626776005627,9.018529518953049,0.0147478,35343.68,0
data_581,grad10-TiZr measure 12 indent 1,28.0,8.93,8.29,54.78,0.0,37.54,12.2,11.69,38.57,0.0,143.51441465498573,8.988064774518506,0.0147478,35343.68,0
data_582,grad10-TiZr measure 12 indent 2,28.0,8.93,8.29,54.78,0.0,37.54,12.2,11.69,38.57,0.0,147.58723888243225,9.140576435555522,0.0147478,35343.68,0
data_583,grad10-TiZr measure 12 indent 3,28.0,8.93,8.29,54.78,0.0,37.54,12.2,11.69,38.57,0.0,142.33793230404407,9.122059166911736,0.0147478,35343.68,0
data_584,grad10-TiZr measure 12 indent 4,28.0,8.93,8.29,54.78,0.0,37.54,12.2,11.69,38.57,0.0,145.26047505642515,9.351921987186358,0.0147478,35343.68,0
data_585,grad10-TiZr measure 12 indent 5,28.0,8.93,8.29,54.78,0.0,37.54,12.2,11.69,38.57,0.0,127.80141368316676,7.99741408163307,0.0147478,35343.68,0
data_586,grad11-Nb measure 1 indent 1,7.63,87.24,0.0,5.12,0.0,7.7,89.59,0.0,2.71,0.0,141.7281092969723,3.915243500271779,0.1028924,52025.13,1.0
data_587,grad11-Nb measure 1 indent 2,7.63,87.24,0.0,5.12,0.0,7.7,89.59,0.0,2.71,0.0,126.6465603436719,3.8403412945716306,0.1028924,52025.13,1.0
data_588,grad11-Nb measure 1 indent 3,7.63,87.24,0.0,5.12,0.0,7.7,89.59,0.0,2.71,0.0,124.78593390647919,3.8891633632134526,0.1028924,52025.13,1.0
data_589,grad11-Nb measure 1 indent 4,7.63,87.24,0.0,5.12,0.0,7.7,89.59,0.0,2.71,0.0,131.14811794595573,3.873174445150428,0.1028924,52025.13,1.0
data_590,grad11-Nb measure 1 indent 5,7.63,87.24,0.0,5.12,0.0,7.7,89.59,0.0,2.71,0.0,135.83654181832804,4.160918561759171,0.1028924,52025.13,1.0
data_591,grad11-Nb measure 2 indent 1,8.48,85.24,0.0,6.28,0.0,8.6,88.06,0.0,3.34,0.0,125.82815651790908,4.044123234652822,0.08958916,51350.68,1.0
data_592,grad11-Nb measure 2 indent 2,8.48,85.24,0.0,6.28,0.0,8.6,88.06,0.0,3.34,0.0,138.2724176792803,4.000794912964046,0.08958916,51350.68,1.0
data_593,grad11-Nb measure 2 indent 3,8.48,85.24,0.0,6.28,0.0,8.6,88.06,0.0,3.34,0.0,138.22081679368785,3.9508291975589342,0.08958916,51350.68,1.0
data_594,grad11-Nb measure 2 indent 4,8.48,85.24,0.0,6.28,0.0,8.6,88.06,0.0,3.34,0.0,137.45401626788518,4.489019162485435,0.08958916,51350.68,1.0
data_595,grad11-Nb measure 2 indent 5,8.48,85.24,0.0,6.28,0.0,8.6,88.06,0.0,3.34,0.0,132.94913658857547,3.8182186401297225,0.08958916,51350.68,1.0
data_596,grad11-Nb measure 3 indent 1,7.37,85.6,0.0,7.03,0.0,7.5,88.74,0.0,3.76,0.0,110.29393543979262,2.775876769948815,0.6895373,78698.85,1.0
data_597,grad11-Nb measure 3 indent 2,7.37,85.6,0.0,7.03,0.0,7.5,88.74,0.0,3.76,0.0,133.07989018115197,4.077709821516436,0.6895373,78698.85,1.0
data_598,grad11-Nb measure 3 indent 3,7.37,85.6,0.0,7.03,0.0,7.5,88.74,0.0,3.76,0.0,136.27650988399787,3.9153346264860662,0.6895373,78698.85,1.0
data_599,grad11-Nb measure 3 indent 4,7.37,85.6,0.0,7.03,0.0,7.5,88.74,0.0,3.76,0.0,145.38994079423458,3.9628852057348474,0.6895373,78698.85,1.0
data_600,grad11-Nb measure 3 indent 5,7.37,85.6,0.0,7.03,0.0,7.5,88.74,0.0,3.76,0.0,142.31323234863802,4.019086732951168,0.6895373,78698.85,1.0
data_601,grad11-Nb measure 4 indent 1,8.32,82.09,0.0,9.58,0.0,8.59,86.22,0.0,5.19,0.0,134.64517114202772,4.272500814350771,0.05105907,49527.74,1.0
data_602,grad11-Nb measure 4 indent 2,8.32,82.09,0.0,9.58,0.0,8.59,86.22,0.0,5.19,0.0,142.36249366805288,4.679236556329577,0.05105907,49527.74,1.0
data_603,grad11-Nb measure 4 indent 3,8.32,82.09,0.0,9.58,0.0,8.59,86.22,0.0,5.19,0.0,131.83937338529296,4.347044311474603,0.05105907,49527.74,1.0
data_604,grad11-Nb measure 4 indent 4,8.32,82.09,0.0,9.58,0.0,8.59,86.22,0.0,5.19,0.0,136.4277890479155,4.736998612794284,0.05105907,49527.74,1.0
data_605,grad11-Nb measure 4 indent 5,8.32,82.09,0.0,9.58,0.0,8.59,86.22,0.0,5.19,0.0,135.78457726769818,4.5118614935320664,0.05105907,49527.74,1.0
data_606,grad11-Nb measure 5 indent 1,10.68,77.1,0.0,12.22,0.0,11.16,82.12,0.0,6.71,0.0,125.56511501611203,4.3397153734423135,0.04937005,48487.92,1.0
data_607,grad11-Nb measure 5 indent 2,10.68,77.1,0.0,12.22,0.0,11.16,82.12,0.0,6.71,0.0,131.118405119563,4.447844947096655,0.04937005,48487.92,1.0
data_608,grad11-Nb measure 5 indent 3,10.68,77.1,0.0,12.22,0.0,11.16,82.12,0.0,6.71,0.0,133.0835812427365,4.456297465651329,0.04937005,48487.92,1.0
data_609,grad11-Nb measure 5 indent 4,10.68,77.1,0.0,12.22,0.0,11.16,82.12,0.0,6.71,0.0,137.67186232916328,4.608061138243196,0.04937005,48487.92,1.0
data_610,grad11-Nb measure 5 indent 5,10.68,77.1,0.0,12.22,0.0,11.16,82.12,0.0,6.71,0.0,129.97364301165993,4.635103416318962,0.04937005,48487.92,1.0
data_611,grad11-Nb measure 6 indent 1,11.8,74.78,0.0,13.42,0.0,12.42,80.17,0.0,7.42,0.0,134.65718257970738,4.590682788738743,0.05724289,49006.85,1.0
data_612,grad11-Nb measure 6 indent 2,11.8,74.78,0.0,13.42,0.0,12.42,80.17,0.0,7.42,0.0,143.1325147466167,4.821671105877764,0.05724289,49006.85,1.0
data_613,grad11-Nb measure 6 indent 3,11.8,74.78,0.0,13.42,0.0,12.42,80.17,0.0,7.42,0.0,134.80336036007196,4.610949159249724,0.05724289,49006.85,1.0
data_614,grad11-Nb measure 6 indent 4,11.8,74.78,0.0,13.42,0.0,12.42,80.17,0.0,7.42,0.0,132.32525495290298,4.444721511822714,0.05724289,49006.85,1.0
data_615,grad11-Nb measure 6 indent 5,11.8,74.78,0.0,13.42,0.0,12.42,80.17,0.0,7.42,0.0,134.64469475079215,4.3299277294028995,0.05724289,49006.85,1.0
data_616,grad11-Nb measure 7 indent 1,12.73,71.11,0.0,16.16,0.0,13.6,77.34,0.0,9.06,0.0,133.7781961514774,4.5404560366430475,0.04626738,48802.18,1.0
data_617,grad11-Nb measure 7 indent 2,12.73,71.11,0.0,16.16,0.0,13.6,77.34,0.0,9.06,0.0,130.8524744344669,4.499067253091697,0.04626738,48802.18,1.0
data_618,grad11-Nb measure 7 indent 3,12.73,71.11,0.0,16.16,0.0,13.6,77.34,0.0,9.06,0.0,133.978941727579,4.904639831802145,0.04626738,48802.18,1.0
data_619,grad11-Nb measure 7 indent 4,12.73,71.11,0.0,16.16,0.0,13.6,77.34,0.0,9.06,0.0,134.78659757165516,4.7250713980909085,0.04626738,48802.18,1.0
data_620,grad11-Nb measure 7 indent 5,12.73,71.11,0.0,16.16,0.0,13.6,77.34,0.0,9.06,0.0,128.23479736613814,4.504088995569006,0.04626738,48802.18,1.0
data_621,grad11-Nb measure 8 indent 1,13.43,68.03,0.0,18.53,0.0,14.53,74.94,0.0,10.53,0.0,136.17280859505573,4.865946079851652,0.05116246,48596.19,1.0
data_622,grad11-Nb measure 8 indent 2,13.43,68.03,0.0,18.53,0.0,14.53,74.94,0.0,10.53,0.0,150.21577452589048,5.366955189786966,0.05116246,48596.19,1.0
data_623,grad11-Nb measure 8 indent 3,13.43,68.03,0.0,18.53,0.0,14.53,74.94,0.0,10.53,0.0,145.51510242008993,5.12745060091069,0.05116246,48596.19,1.0
data_624,grad11-Nb measure 8 indent 4,13.43,68.03,0.0,18.53,0.0,14.53,74.94,0.0,10.53,0.0,144.71698654874925,5.077061402888958,0.05116246,48596.19,1.0
data_625,grad11-Nb measure 8 indent 5,13.43,68.03,0.0,18.53,0.0,14.53,74.94,0.0,10.53,0.0,139.50233609821916,4.862433807013385,0.05116246,48596.19,1.0
data_626,grad11-Nb measure 9 indent 1,14.54,64.4,0.0,21.06,0.0,15.94,71.93,0.0,12.13,0.0,128.4360641426936,4.31793404131503,0.03992642,47935.95,1.0
data_627,grad11-Nb measure 9 indent 2,14.54,64.4,0.0,21.06,0.0,15.94,71.93,0.0,12.13,0.0,151.4695030960803,5.070680969400789,0.03992642,47935.95,1.0
data_628,grad11-Nb measure 9 indent 3,14.54,64.4,0.0,21.06,0.0,15.94,71.93,0.0,12.13,0.0,130.93617087246264,5.023370555117474,0.03992642,47935.95,1.0
data_629,grad11-Nb measure 9 indent 4,14.54,64.4,0.0,21.06,0.0,15.94,71.93,0.0,12.13,0.0,138.34396995597302,4.966747681095317,0.03992642,47935.95,1.0
data_630,grad11-Nb measure 9 indent 5,14.54,64.4,0.0,21.06,0.0,15.94,71.93,0.0,12.13,0.0,139.3618369127709,4.769125229487251,0.03992642,47935.95,1.0
data_631,grad11-Nb measure 10 indent 1,15.61,60.72,0.0,23.66,0.0,17.37,68.8,0.0,13.82,0.0,135.43787334999246,4.974780722370683,0.0386345,47817.27,1.0
data_632,grad11-Nb measure 10 indent 2,15.61,60.72,0.0,23.66,0.0,17.37,68.8,0.0,13.82,0.0,131.8395737400216,4.60475213916783,0.0386345,47817.27,1.0
data_633,grad11-Nb measure 10 indent 3,15.61,60.72,0.0,23.66,0.0,17.37,68.8,0.0,13.82,0.0,135.11542392857893,5.244908683362045,0.0386345,47817.27,1.0
data_634,grad11-Nb measure 10 indent 4,15.61,60.72,0.0,23.66,0.0,17.37,68.8,0.0,13.82,0.0,132.46596676625825,4.726725169935579,0.0386345,47817.27,1.0
data_635,grad11-Nb measure 10 indent 5,15.61,60.72,0.0,23.66,0.0,17.37,68.8,0.0,13.82,0.0,126.03592662586342,4.577247256002185,0.0386345,47817.27,1.0
data_636,grad11-Nb measure 11 indent 1,16.47,57.0,0.0,26.53,0.0,18.62,65.63,0.0,15.75,0.0,136.36405786614387,5.468986997061357,0.04298507,47956.25,1.0
data_637,grad11-Nb measure 11 indent 2,16.47,57.0,0.0,26.53,0.0,18.62,65.63,0.0,15.75,0.0,131.50099174212318,5.144319870527164,0.04298507,47956.25,1.0
data_638,grad11-Nb measure 11 indent 3,16.47,57.0,0.0,26.53,0.0,18.62,65.63,0.0,15.75,0.0,128.22597892983796,4.906634066044322,0.04298507,47956.25,1.0
data_639,grad11-Nb measure 11 indent 4,16.47,57.0,0.0,26.53,0.0,18.62,65.63,0.0,15.75,0.0,139.17160056841456,5.35788354577888,0.04298507,47956.25,1.0
data_640,grad11-Nb measure 11 indent 5,16.47,57.0,0.0,26.53,0.0,18.62,65.63,0.0,15.75,0.0,131.10238622684474,5.400488080975443,0.04298507,47956.25,1.0
data_641,grad11-Nb measure 12 indent 1,17.32,53.09,0.0,29.59,0.0,19.92,62.21,0.0,17.87,0.0,140.3347899812325,5.569183205525395,0.03195407,47261.18,1.0
data_642,grad11-Nb measure 12 indent 2,17.32,53.09,0.0,29.59,0.0,19.92,62.21,0.0,17.87,0.0,135.64058397238432,5.272720837708987,0.03195407,47261.18,1.0
data_643,grad11-Nb measure 12 indent 3,17.32,53.09,0.0,29.59,0.0,19.92,62.21,0.0,17.87,0.0,131.53581868133458,5.4158163391754,0.03195407,47261.18,1.0
data_644,grad11-Nb measure 12 indent 4,17.32,53.09,0.0,29.59,0.0,19.92,62.21,0.0,17.87,0.0,136.41744483781514,5.504847688170106,0.03195407,47261.18,1.0
data_645,grad11-Nb measure 12 indent 5,17.32,53.09,0.0,29.59,0.0,19.92,62.21,0.0,17.87,0.0,133.927994317487,5.550175716180159,0.03195407,47261.18,1.0
data_646,grad11-TiZr measure 1 indent 1,17.84,51.26,0.0,30.9,0.0,20.68,60.51,0.0,18.81,0.0,128.07812588171262,5.462364956153218,0.02917875,46918.46,1.0
data_647,grad11-TiZr measure 1 indent 2,17.84,51.26,0.0,30.9,0.0,20.68,60.51,0.0,18.81,0.0,135.90899563673582,5.608404446576104,0.02917875,46918.46,1.0
data_648,grad11-TiZr measure 1 indent 3,17.84,51.26,0.0,30.9,0.0,20.68,60.51,0.0,18.81,0.0,136.7231825891143,5.231544310676773,0.02917875,46918.46,1.0
data_649,grad11-TiZr measure 1 indent 4,17.84,51.26,0.0,30.9,0.0,20.68,60.51,0.0,18.81,0.0,123.48991816244255,5.0299148856427855,0.02917875,46918.46,1.0
data_650,grad11-TiZr measure 1 indent 5,17.84,51.26,0.0,30.9,0.0,20.68,60.51,0.0,18.81,0.0,139.71197014602785,5.610821472217901,0.02917875,46918.46,1.0
data_651,grad11-TiZr measure 2 indent 1,18.81,47.7,0.0,33.49,0.0,22.14,57.17,0.0,20.7,0.0,128.99681938163627,5.6394769317734585,0.0260959,46530.32,1.0
data_652,grad11-TiZr measure 2 indent 2,18.81,47.7,0.0,33.49,0.0,22.14,57.17,0.0,20.7,0.0,126.28407385242812,5.618887790619749,0.0260959,46530.32,1.0
data_653,grad11-TiZr measure 2 indent 3,18.81,47.7,0.0,33.49,0.0,22.14,57.17,0.0,20.7,0.0,0.002821803269153597,0.0004528974290355168,0.0260959,46530.32,1.0
data_654,grad11-TiZr measure 2 indent 4,18.81,47.7,0.0,33.49,0.0,22.14,57.17,0.0,20.7,0.0,131.75878788825753,5.731001846972078,0.0260959,46530.32,1.0
data_655,grad11-TiZr measure 2 indent 5,18.81,47.7,0.0,33.49,0.0,22.14,57.17,0.0,20.7,0.0,130.63224525823338,5.640079681885834,0.0260959,46530.32,1.0
data_656,grad11-TiZr measure 3 indent 1,19.58,43.7,0.0,36.72,0.0,23.49,53.39,0.0,23.13,0.0,130.63690091998933,5.925439674947324,0.02428299,46390.33,1.0
data_657,grad11-TiZr measure 3 indent 2,19.58,43.7,0.0,36.72,0.0,23.49,53.39,0.0,23.13,0.0,129.4678736477284,5.483902546064699,0.02428299,46390.33,1.0
data_658,grad11-TiZr measure 3 indent 3,19.58,43.7,0.0,36.72,0.0,23.49,53.39,0.0,23.13,0.0,128.22819835259767,5.435305843002843,0.02428299,46390.33,1.0
data_659,grad11-TiZr measure 3 indent 4,19.58,43.7,0.0,36.72,0.0,23.49,53.39,0.0,23.13,0.0,128.1702009131038,5.6206472144714335,0.02428299,46390.33,1.0
data_660,grad11-TiZr measure 3 indent 5,19.58,43.7,0.0,36.72,0.0,23.49,53.39,0.0,23.13,0.0,134.15498508618018,6.143245387773419,0.02428299,46390.33,1.0
data_661,grad11-TiZr measure 4 indent 1,20.41,39.97,0.0,39.63,0.0,24.91,49.69,0.0,25.4,0.0,135.13005388865338,6.103051376962428,0.02631919,46854.46,1.0
data_662,grad11-TiZr measure 4 indent 2,20.41,39.97,0.0,39.63,0.0,24.91,49.69,0.0,25.4,0.0,132.06992184124678,5.48274391440926,0.02631919,46854.46,1.0
data_663,grad11-TiZr measure 4 indent 3,20.41,39.97,0.0,39.63,0.0,24.91,49.69,0.0,25.4,0.0,135.6684043281103,5.605009037926124,0.02631919,46854.46,1.0
data_664,grad11-TiZr measure 4 indent 4,20.41,39.97,0.0,39.63,0.0,24.91,49.69,0.0,25.4,0.0,128.62171234490103,5.696610785944264,0.02631919,46854.46,1.0
data_665,grad11-TiZr measure 4 indent 5,20.41,39.97,0.0,39.63,0.0,24.91,49.69,0.0,25.4,0.0,138.1273461627579,5.942488864138852,0.02631919,46854.46,1.0
data_666,grad11-TiZr measure 5 indent 1,21.08,36.47,0.0,42.45,0.0,26.18,46.14,0.0,27.69,0.0,125.77900543832477,5.511530142189567,0.02202883,46386.48,1.0
data_667,grad11-TiZr measure 5 indent 2,21.08,36.47,0.0,42.45,0.0,26.18,46.14,0.0,27.69,0.0,126.24001111127934,5.617978560680915,0.02202883,46386.48,1.0
data_668,grad11-TiZr measure 5 indent 3,21.08,36.47,0.0,42.45,0.0,26.18,46.14,0.0,27.69,0.0,128.66681864880627,5.644046248054362,0.02202883,46386.48,1.0
data_669,grad11-TiZr measure 5 indent 4,21.08,36.47,0.0,42.45,0.0,26.18,46.14,0.0,27.69,0.0,123.36158829237894,5.422426340090864,0.02202883,46386.48,1.0
data_670,grad11-TiZr measure 5 indent 5,21.08,36.47,0.0,42.45,0.0,26.18,46.14,0.0,27.69,0.0,123.03986925918397,5.326615429078556,0.02202883,46386.48,1.0
data_671,grad11-TiZr measure 6 indent 1,21.84,32.66,0.0,45.5,0.0,27.64,42.11,0.0,30.25,0.0,117.51718323479548,5.070324975535708,0.0212451,46088.73,1.0
data_672,grad11-TiZr measure 6 indent 2,21.84,32.66,0.0,45.5,0.0,27.64,42.11,0.0,30.25,0.0,130.9259598931353,6.130108995071415,0.0212451,46088.73,1.0
data_673,grad11-TiZr measure 6 indent 3,21.84,32.66,0.0,45.5,0.0,27.64,42.11,0.0,30.25,0.0,128.50699676545392,6.010130263276388,0.0212451,46088.73,1.0
data_674,grad11-TiZr measure 6 indent 4,21.84,32.66,0.0,45.5,0.0,27.64,42.11,0.0,30.25,0.0,116.6751308453177,5.14416966616077,0.0212451,46088.73,1.0
data_675,grad11-TiZr measure 6 indent 5,21.84,32.66,0.0,45.5,0.0,27.64,42.11,0.0,30.25,0.0,121.770150005571,5.765385515552409,0.0212451,46088.73,1.0
data_676,grad11-TiZr measure 7 indent 1,22.83,29.07,0.0,48.1,0.0,29.38,38.11,0.0,32.51,0.0,124.30398252894067,6.19528423896982,0.0147478,35343.68,0
data_677,grad11-TiZr measure 7 indent 2,22.83,29.07,0.0,48.1,0.0,29.38,38.11,0.0,32.51,0.0,111.63096410846231,5.257945299062273,0.0147478,35343.68,0
data_678,grad11-TiZr measure 7 indent 3,22.83,29.07,0.0,48.1,0.0,29.38,38.11,0.0,32.51,0.0,126.03433337353196,6.245915028555316,0.0147478,35343.68,0
data_679,grad11-TiZr measure 7 indent 4,22.83,29.07,0.0,48.1,0.0,29.38,38.11,0.0,32.51,0.0,121.2332824451921,5.850782503034625,0.0147478,35343.68,0
data_680,grad11-TiZr measure 7 indent 5,22.83,29.07,0.0,48.1,0.0,29.38,38.11,0.0,32.51,0.0,118.71982960641544,5.2233253599948295,0.0147478,35343.68,0
data_681,grad11-TiZr measure 8 indent 1,23.62,25.72,0.0,50.66,0.0,30.91,34.27,0.0,34.81,0.0,116.77069639222414,5.658430261385636,0.0147478,35343.68,0
data_682,grad11-TiZr measure 8 indent 2,23.62,25.72,0.0,50.66,0.0,30.91,34.27,0.0,34.81,0.0,116.54237386424948,5.953093077191093,0.0147478,35343.68,0
data_683,grad11-TiZr measure 8 indent 3,23.62,25.72,0.0,50.66,0.0,30.91,34.27,0.0,34.81,0.0,106.20684656422537,5.178245366224706,0.0147478,35343.68,0
data_684,grad11-TiZr measure 8 indent 4,23.62,25.72,0.0,50.66,0.0,30.91,34.27,0.0,34.81,0.0,113.57438326940174,5.276483286572564,0.0147478,35343.68,0
data_685,grad11-TiZr measure 8 indent 5,23.62,25.72,0.0,50.66,0.0,30.91,34.27,0.0,34.81,0.0,105.59933294801021,5.3879815190006015,0.0147478,35343.68,0
data_686,grad11-TiZr measure 9 indent 1,24.54,22.13,0.0,53.33,0.0,32.69,30.01,0.0,37.3,0.0,103.74237921004344,5.15357271691632,0.0147478,35343.68,0
data_687,grad11-TiZr measure 9 indent 2,24.54,22.13,0.0,53.33,0.0,32.69,30.01,0.0,37.3,0.0,110.38357686768194,5.576551012334054,0.0147478,35343.68,0
data_688,grad11-TiZr measure 9 indent 3,24.54,22.13,0.0,53.33,0.0,32.69,30.01,0.0,37.3,0.0,0,0,0.0147478,35343.68,0
data_689,grad11-TiZr measure 9 indent 4,24.54,22.13,0.0,53.33,0.0,32.69,30.01,0.0,37.3,0.0,110.86220580891961,5.355117004541118,0.0147478,35343.68,0
data_690,grad11-TiZr measure 9 indent 5,24.54,22.13,0.0,53.33,0.0,32.69,30.01,0.0,37.3,0.0,113.75833868484322,5.654735725137997,0.0147478,35343.68,0
data_691,grad11-TiZr measure 10 indent 1,25.42,18.77,0.0,55.81,0.0,34.42,25.89,0.0,39.68,0.0,104.60434790020255,5.313106737685011,0.0147478,35343.68,0
data_692,grad11-TiZr measure 10 indent 2,25.42,18.77,0.0,55.81,0.0,34.42,25.89,0.0,39.68,0.0,120.66204747098203,6.55832247449798,0.0147478,35343.68,0
data_693,grad11-TiZr measure 10 indent 3,25.42,18.77,0.0,55.81,0.0,34.42,25.89,0.0,39.68,0.0,104.37673166630653,5.418036378331912,0.0147478,35343.68,0
data_694,grad11-TiZr measure 10 indent 4,25.42,18.77,0.0,55.81,0.0,34.42,25.89,0.0,39.68,0.0,108.66028062837006,5.413157606620718,0.0147478,35343.68,0
data_695,grad11-TiZr measure 10 indent 5,25.42,18.77,0.0,55.81,0.0,34.42,25.89,0.0,39.68,0.0,109.5224137817457,5.3520758094096506,0.0147478,35343.68,0
data_696,grad11-TiZr measure 11 indent 1,26.27,15.54,0.0,58.2,0.0,36.16,21.78,0.0,42.06,0.0,109.23314155030812,5.683904245851943,0.0147478,35343.68,0
data_697,grad11-TiZr measure 11 indent 2,26.27,15.54,0.0,58.2,0.0,36.16,21.78,0.0,42.06,0.0,111.44488331319913,6.294326804281386,0.0147478,35343.68,0
data_698,grad11-TiZr measure 11 indent 3,26.27,15.54,0.0,58.2,0.0,36.16,21.78,0.0,42.06,0.0,109.27259719806551,5.899052540202851,0.0147478,35343.68,0
data_699,grad11-TiZr measure 11 indent 4,26.27,15.54,0.0,58.2,0.0,36.16,21.78,0.0,42.06,0.0,112.30148912234631,6.003802207491763,0.0147478,35343.68,0
data_700,grad11-TiZr measure 11 indent 5,26.27,15.54,0.0,58.2,0.0,36.16,21.78,0.0,42.06,0.0,107.89770318659157,5.578471654091395,0.0147478,35343.68,0
data_701,grad11-TiZr measure 12 indent 1,27.2,12.93,0.0,59.87,0.0,37.89,18.34,0.0,43.78,0.0,112.15902754887064,6.293937350226805,0.0147478,35343.68,0
data_702,grad11-TiZr measure 12 indent 2,27.2,12.93,0.0,59.87,0.0,37.89,18.34,0.0,43.78,0.0,111.1153362458271,6.310638182173348,0.0147478,35343.68,0
data_703,grad11-TiZr measure 12 indent 3,27.2,12.93,0.0,59.87,0.0,37.89,18.34,0.0,43.78,0.0,107.37722195834874,5.964155141993347,0.0147478,35343.68,0
data_704,grad11-TiZr measure 12 indent 4,27.2,12.93,0.0,59.87,0.0,37.89,18.34,0.0,43.78,0.0,106.3493867499339,6.006538728912469,0.0147478,35343.68,0
data_705,grad11-TiZr measure 12 indent 5,27.2,12.93,0.0,59.87,0.0,37.89,18.34,0.0,43.78,0.0,110.4853933668167,6.081329744649146,0.0147478,35343.68,0
data_706,grad12-Nb measure 1 indent 1,5.14,79.71,8.07,2.45,4.63,5.2,82.23,8.59,1.31,2.67,144.1051310605568,6.758262935444967,0.02590686,44072.68,1.0
data_707,grad12-Nb measure 1 indent 2,5.14,79.71,8.07,2.45,4.63,5.2,82.23,8.59,1.31,2.67,146.12765564204358,6.818023873354882,0.02590686,44072.68,1.0
data_708,grad12-Nb measure 1 indent 3,5.14,79.71,8.07,2.45,4.63,5.2,82.23,8.59,1.31,2.67,150.5271779563019,6.67761412977537,0.02590686,44072.68,1.0
data_709,grad12-Nb measure 1 indent 4,5.14,79.71,8.07,2.45,4.63,5.2,82.23,8.59,1.31,2.67,145.47975365694373,6.767790643185291,0.02590686,44072.68,1.0
data_710,grad12-Nb measure 1 indent 5,5.14,79.71,8.07,2.45,4.63,5.2,82.23,8.59,1.31,2.67,148.13918981040038,6.671164847294922,0.02590686,44072.68,1.0
data_711,grad12-Nb measure 2 indent 1,5.47,77.38,8.94,2.45,5.77,5.57,80.21,9.57,1.31,3.34,145.856980248509,7.215565427246807,0.03223519,44336.83,1.0
data_712,grad12-Nb measure 2 indent 2,5.47,77.38,8.94,2.45,5.77,5.57,80.21,9.57,1.31,3.34,145.70148968826143,7.210441146238126,0.03223519,44336.83,1.0
data_713,grad12-Nb measure 2 indent 3,5.47,77.38,8.94,2.45,5.77,5.57,80.21,9.57,1.31,3.34,150.82970803508863,7.350818985165692,0.03223519,44336.83,1.0
data_714,grad12-Nb measure 2 indent 4,5.47,77.38,8.94,2.45,5.77,5.57,80.21,9.57,1.31,3.34,150.3989242329846,7.409948359033748,0.03223519,44336.83,1.0
data_715,grad12-Nb measure 2 indent 5,5.47,77.38,8.94,2.45,5.77,5.57,80.21,9.57,1.31,3.34,146.57681609987722,7.092602639158693,0.03223519,44336.83,1.0
data_716,grad12-Nb measure 3 indent 1,5.72,73.88,9.95,3.05,7.39,5.88,77.37,10.76,1.65,4.33,0.24917621406407225,0.002971723208875895,0.06609693,46608.48,1.0
data_717,grad12-Nb measure 3 indent 2,5.72,73.88,9.95,3.05,7.39,5.88,77.37,10.76,1.65,4.33,145.68892239333104,7.146704503050085,0.06609693,46608.48,1.0
data_718,grad12-Nb measure 3 indent 3,5.72,73.88,9.95,3.05,7.39,5.88,77.37,10.76,1.65,4.33,150.1645179846306,7.348924975430491,0.06609693,46608.48,1.0
data_719,grad12-Nb measure 3 indent 4,5.72,73.88,9.95,3.05,7.39,5.88,77.37,10.76,1.65,4.33,154.5428134892001,7.291365027676461,0.06609693,46608.48,1.0
data_720,grad12-Nb measure 3 indent 5,5.72,73.88,9.95,3.05,7.39,5.88,77.37,10.76,1.65,4.33,151.11994754063878,6.6296306584226015,0.06609693,46608.48,1.0
data_721,grad12-Nb measure 4 indent 1,6.19,71.14,10.71,3.06,8.9,6.41,75.02,11.66,1.66,5.25,157.93236964076303,7.424488720318905,0.06420066,46576.17,1.0
data_722,grad12-Nb measure 4 indent 2,6.19,71.14,10.71,3.06,8.9,6.41,75.02,11.66,1.66,5.25,155.82293746709237,7.612218179586865,0.06420066,46576.17,1.0
data_723,grad12-Nb measure 4 indent 3,6.19,71.14,10.71,3.06,8.9,6.41,75.02,11.66,1.66,5.25,158.54254951120535,7.472050977815938,0.06420066,46576.17,1.0
data_724,grad12-Nb measure 4 indent 4,6.19,71.14,10.71,3.06,8.9,6.41,75.02,11.66,1.66,5.25,142.67731964053937,6.988342993701367,0.06420066,46576.17,1.0
data_725,grad12-Nb measure 4 indent 5,6.19,71.14,10.71,3.06,8.9,6.41,75.02,11.66,1.66,5.25,156.9179718698352,7.687224354084755,0.06420066,46576.17,1.0
data_726,grad12-Nb measure 5 indent 1,6.53,67.37,11.61,4.05,10.44,6.84,71.9,12.79,2.23,6.23,162.0918224482956,7.942796869632466,0.05419054,45458.03,1.0
data_727,grad12-Nb measure 5 indent 2,6.53,67.37,11.61,4.05,10.44,6.84,71.9,12.79,2.23,6.23,171.21812556508337,8.685078086787048,0.05419054,45458.03,1.0
data_728,grad12-Nb measure 5 indent 3,6.53,67.37,11.61,4.05,10.44,6.84,71.9,12.79,2.23,6.23,168.71995669276117,7.896955603765526,0.05419054,45458.03,1.0
data_729,grad12-Nb measure 5 indent 4,6.53,67.37,11.61,4.05,10.44,6.84,71.9,12.79,2.23,6.23,162.5773434063874,7.84917495991276,0.05419054,45458.03,1.0
data_730,grad12-Nb measure 5 indent 5,6.53,67.37,11.61,4.05,10.44,6.84,71.9,12.79,2.23,6.23,153.86842644689344,7.721607646410874,0.05419054,45458.03,1.0
data_731,grad12-Nb measure 6 indent 1,6.95,63.0,12.82,5.03,12.2,7.38,68.12,14.32,2.8,7.38,167.4994801408406,8.156183152863502,0.05163688,45197.84,1.0
data_732,grad12-Nb measure 6 indent 2,6.95,63.0,12.82,5.03,12.2,7.38,68.12,14.32,2.8,7.38,169.76394995035733,8.617938517562024,0.05163688,45197.84,1.0
data_733,grad12-Nb measure 6 indent 3,6.95,63.0,12.82,5.03,12.2,7.38,68.12,14.32,2.8,7.38,174.1434122315726,8.84849007079358,0.05163688,45197.84,1.0
data_734,grad12-Nb measure 6 indent 4,6.95,63.0,12.82,5.03,12.2,7.38,68.12,14.32,2.8,7.38,168.4003229263712,8.75444743427078,0.05163688,45197.84,1.0
data_735,grad12-Nb measure 6 indent 5,6.95,63.0,12.82,5.03,12.2,7.38,68.12,14.32,2.8,7.38,167.39021671310144,8.904948204390676,0.05163688,45197.84,1.0
data_736,grad12-Nb measure 7 indent 1,7.21,59.27,13.6,6.4,13.54,7.75,64.95,15.39,3.61,8.3,168.42760788436138,8.915466149656107,0.04190337,44270.29,1.0
data_737,grad12-Nb measure 7 indent 2,7.21,59.27,13.6,6.4,13.54,7.75,64.95,15.39,3.61,8.3,170.44637644844954,9.002105133296787,0.04190337,44270.29,1.0
data_738,grad12-Nb measure 7 indent 3,7.21,59.27,13.6,6.4,13.54,7.75,64.95,15.39,3.61,8.3,163.83715537858987,8.767530164658845,0.04190337,44270.29,1.0
data_739,grad12-Nb measure 7 indent 4,7.21,59.27,13.6,6.4,13.54,7.75,64.95,15.39,3.61,8.3,144.19765251831032,7.123610377387062,0.04190337,44270.29,1.0
data_740,grad12-Nb measure 7 indent 5,7.21,59.27,13.6,6.4,13.54,7.75,64.95,15.39,3.61,8.3,0,0,0.04190337,44270.29,1.0
data_741,grad12-Nb measure 8 indent 1,7.7,55.17,14.35,7.73,15.05,8.41,61.32,16.47,4.43,9.36,165.92722791570097,8.837668093947977,0.04477604,45044.02,1.0
data_742,grad12-Nb measure 8 indent 2,7.7,55.17,14.35,7.73,15.05,8.41,61.32,16.47,4.43,9.36,159.0365583144362,8.766344606319418,0.04477604,45044.02,1.0
data_743,grad12-Nb measure 8 indent 3,7.7,55.17,14.35,7.73,15.05,8.41,61.32,16.47,4.43,9.36,180.0450784339964,9.61349587605137,0.04477604,45044.02,1.0
data_744,grad12-Nb measure 8 indent 4,7.7,55.17,14.35,7.73,15.05,8.41,61.32,16.47,4.43,9.36,166.21794053524178,8.69215786424267,0.04477604,45044.02,1.0
data_745,grad12-Nb measure 8 indent 5,7.7,55.17,14.35,7.73,15.05,8.41,61.32,16.47,4.43,9.36,176.87504036150227,9.581010251750957,0.04477604,45044.02,1.0
data_746,grad12-Nb measure 9 indent 1,8.31,51.55,14.86,8.81,16.47,9.19,58.04,17.28,5.11,10.38,169.28512128450055,9.350659048929703,0.09539693,47639.16,1.0
data_747,grad12-Nb measure 9 indent 2,8.31,51.55,14.86,8.81,16.47,9.19,58.04,17.28,5.11,10.38,164.733588082271,9.161293144220782,0.09539693,47639.16,1.0
data_748,grad12-Nb measure 9 indent 3,8.31,51.55,14.86,8.81,16.47,9.19,58.04,17.28,5.11,10.38,182.83800994848943,9.712868859854217,0.09539693,47639.16,1.0
data_749,grad12-Nb measure 9 indent 4,8.31,51.55,14.86,8.81,16.47,9.19,58.04,17.28,5.11,10.38,170.6724093825606,8.957160215936385,0.09539693,47639.16,1.0
data_750,grad12-Nb measure 9 indent 5,8.31,51.55,14.86,8.81,16.47,9.19,58.04,17.28,5.11,10.38,169.37344398638183,9.832255145042698,0.09539693,47639.16,1.0
data_751,grad12-Nb measure 10 indent 1,8.93,47.55,15.47,10.23,17.82,10.02,54.31,18.25,6.03,11.39,164.85559307377878,9.068621098982454,0.1465434,50261.41,1.0
data_752,grad12-Nb measure 10 indent 2,8.93,47.55,15.47,10.23,17.82,10.02,54.31,18.25,6.03,11.39,188.74046053817045,11.12700517765523,0.1465434,50261.41,1.0
data_753,grad12-Nb measure 10 indent 3,8.93,47.55,15.47,10.23,17.82,10.02,54.31,18.25,6.03,11.39,195.27326647234193,11.52664066061795,0.1465434,50261.41,1.0
data_754,grad12-Nb measure 10 indent 4,8.93,47.55,15.47,10.23,17.82,10.02,54.31,18.25,6.03,11.39,166.53760104144425,9.549883154959597,0.1465434,50261.41,1.0
data_755,grad12-Nb measure 10 indent 5,8.93,47.55,15.47,10.23,17.82,10.02,54.31,18.25,6.03,11.39,168.63045066441128,9.289704207123144,0.1465434,50261.41,1.0
data_756,grad12-Nb measure 11 indent 1,9.28,43.24,16.21,11.72,19.56,10.59,50.23,19.45,7.02,12.72,157.35008055987475,8.872684417963612,0.1371491,49809.27,1.0
data_757,grad12-Nb measure 11 indent 2,9.28,43.24,16.21,11.72,19.56,10.59,50.23,19.45,7.02,12.72,178.26480336771465,9.590466122133087,0.1371491,49809.27,1.0
data_758,grad12-Nb measure 11 indent 3,9.28,43.24,16.21,11.72,19.56,10.59,50.23,19.45,7.02,12.72,187.89533384441333,10.595030140415364,0.1371491,49809.27,1.0
data_759,grad12-Nb measure 11 indent 4,9.28,43.24,16.21,11.72,19.56,10.59,50.23,19.45,7.02,12.72,178.8343745698024,10.68647298772617,0.1371491,49809.27,1.0
data_760,grad12-Nb measure 11 indent 5,9.28,43.24,16.21,11.72,19.56,10.59,50.23,19.45,7.02,12.72,152.52297379863143,8.22055924281658,0.1371491,49809.27,1.0
data_761,grad12-Nb measure 12 indent 1,9.5,39.78,16.77,12.78,21.17,10.99,46.88,20.41,7.76,13.96,0,0,0.1281994,48213.38,1.0
data_762,grad12-Nb measure 12 indent 2,9.5,39.78,16.77,12.78,21.17,10.99,46.88,20.41,7.76,13.96,175.54127176344076,11.48149252910331,0.1281994,48213.38,1.0
data_763,grad12-Nb measure 12 indent 3,9.5,39.78,16.77,12.78,21.17,10.99,46.88,20.41,7.76,13.96,236.01649349282877,14.91505841817392,0.1281994,48213.38,1.0
data_764,grad12-Nb measure 12 indent 4,9.5,39.78,16.77,12.78,21.17,10.99,46.88,20.41,7.76,13.96,152.11694216613924,10.754874885360557,0.1281994,48213.38,1.0
data_765,grad12-Nb measure 12 indent 5,9.5,39.78,16.77,12.78,21.17,10.99,46.88,20.41,7.76,13.96,149.3165814728707,10.569586457934477,0.1281994,48213.38,1.0
data_766,grad12-Nb measure 13 indent 1,9.69,35.6,17.11,14.07,23.53,11.43,42.79,21.23,8.72,15.83,149.4659813201164,10.791743292327755,0.01921754,40795.52,0.0
data_767,grad12-Nb measure 13 indent 2,9.69,35.6,17.11,14.07,23.53,11.43,42.79,21.23,8.72,15.83,146.50078514511003,10.798327626738322,0.01921754,40795.52,0.0
data_768,grad12-Nb measure 13 indent 3,9.69,35.6,17.11,14.07,23.53,11.43,42.79,21.23,8.72,15.83,147.47279326786582,10.991396337069137,0.01921754,40795.52,0.0
data_769,grad12-Nb measure 13 indent 4,9.69,35.6,17.11,14.07,23.53,11.43,42.79,21.23,8.72,15.83,146.2672729759156,10.96137880659074,0.01921754,40795.52,0.0
data_770,grad12-Nb measure 13 indent 5,9.69,35.6,17.11,14.07,23.53,11.43,42.79,21.23,8.72,15.83,184.69763107881937,13.10796006934578,0.01921754,40795.52,0.0
data_771,grad12-TiZrCrMo measure 1 indent 1,9.93,33.59,17.22,14.73,24.53,11.83,40.74,21.56,9.21,16.65,138.48725590839007,9.84404977381028,0.01914915,41566.52,0.0
data_772,grad12-TiZrCrMo measure 1 indent 2,9.93,33.59,17.22,14.73,24.53,11.83,40.74,21.56,9.21,16.65,145.7978666156949,11.015015515348562,0.01914915,41566.52,0.0
data_773,grad12-TiZrCrMo measure 1 indent 3,9.93,33.59,17.22,14.73,24.53,11.83,40.74,21.56,9.21,16.65,143.2441176438063,11.107817721468518,0.01914915,41566.52,0.0
data_774,grad12-TiZrCrMo measure 1 indent 4,9.93,33.59,17.22,14.73,24.53,11.83,40.74,21.56,9.21,16.65,153.60547757787378,10.634112906051183,0.01914915,41566.52,0.0
data_775,grad12-TiZrCrMo measure 1 indent 5,9.93,33.59,17.22,14.73,24.53,11.83,40.74,21.56,9.21,16.65,193.2047759924224,13.544262643514184,0.01914915,41566.52,0.0
data_776,grad12-TiZrCrMo measure 2 indent 1,10.33,30.54,17.85,15.45,25.84,12.44,37.45,22.61,9.77,17.73,144.7499420802409,10.952823419745426,0.0147478,35343.68,0
data_777,grad12-TiZrCrMo measure 2 indent 2,10.33,30.54,17.85,15.45,25.84,12.44,37.45,22.61,9.77,17.73,150.55758020813275,10.726496627679005,0.0147478,35343.68,0
data_778,grad12-TiZrCrMo measure 2 indent 3,10.33,30.54,17.85,15.45,25.84,12.44,37.45,22.61,9.77,17.73,150.8938516519022,10.910418813414761,0.0147478,35343.68,0
data_779,grad12-TiZrCrMo measure 2 indent 4,10.33,30.54,17.85,15.45,25.84,12.44,37.45,22.61,9.77,17.73,146.0877527720114,11.249846858313198,0.0147478,35343.68,0
data_780,grad12-TiZrCrMo measure 2 indent 5,10.33,30.54,17.85,15.45,25.84,12.44,37.45,22.61,9.77,17.73,153.46243439521828,10.87089799626168,0.0147478,35343.68,0
data_781,grad12-TiZrCrMo measure 3 indent 1,10.79,27.62,18.36,16.14,27.1,13.14,34.25,23.5,10.31,18.8,152.15696190967557,10.722426708283905,0.0147478,35343.68,0
data_782,grad12-TiZrCrMo measure 3 indent 2,10.79,27.62,18.36,16.14,27.1,13.14,34.25,23.5,10.31,18.8,149.02909434877654,11.218450328662035,0.0147478,35343.68,0
data_783,grad12-TiZrCrMo measure 3 indent 3,10.79,27.62,18.36,16.14,27.1,13.14,34.25,23.5,10.31,18.8,147.03892483375228,11.215788277658092,0.0147478,35343.68,0
data_784,grad12-TiZrCrMo measure 3 indent 4,10.79,27.62,18.36,16.14,27.1,13.14,34.25,23.5,10.31,18.8,148.2028631902973,11.144195722054498,0.0147478,35343.68,0
data_785,grad12-TiZrCrMo measure 3 indent 5,10.79,27.62,18.36,16.14,27.1,13.14,34.25,23.5,10.31,18.8,148.14450280431143,11.090207893396347,0.0147478,35343.68,0
data_786,grad12-TiZrCrMo measure 4 indent 1,10.97,24.8,18.86,17.19,28.18,13.52,31.12,24.45,11.12,19.79,147.65103004710122,11.262700975289622,0.0147478,35343.68,0
