Repository: Raphael-Boichot/Accelerated-exploration-of-multinary-systems

# Main
The file main coded in matlab allows to predict value of Young modulus, Hardness, and to determine if the phase is crystalline or amorphous.

### Path

The first step is to change the path in main.m

### Choice of the data for the train 

There are different set of data. These data are located in the section "input". 
The dataset used can be chosen my modifying the variable "Data" in main.m.
To use other datasets than those provided, columns must be named Zr_at, Nb_at, Mo_at, Ti_at, Cr_at, E_GPa, H_GPa, CI and XRD in order to work.

File: matlab/input/Compo_E_wo_outlier.csv (part 4 of 6)
,Indent,Zr_at,Nb_at,Mo_at,Ti_at,Cr_at,Zr_m,Nb_m,Mo_m,Ti_m,Cr_m,E_GPa
data_1152,grad15-ZrMo measure 3 indent 2,32.71,0.0,38.61,28.69,0.0,37.01,0.0,45.94,17.04,0.0,144.76295517413368
data_1153,grad15-ZrMo measure 3 indent 3,32.71,0.0,38.61,28.69,0.0,37.01,0.0,45.94,17.04,0.0,143.70956628058002
data_1154,grad15-ZrMo measure 3 indent 4,32.71,0.0,38.61,28.69,0.0,37.01,0.0,45.94,17.04,0.0,145.26457946563391
data_1155,grad15-ZrMo measure 3 indent 5,32.71,0.0,38.61,28.69,0.0,37.01,0.0,45.94,17.04,0.0,142.5852136859868
data_1156,grad15-ZrMo measure 4 indent 1,34.07,0.0,40.01,25.92,0.0,37.96,0.0,46.88,15.16,0.0,150.32731186010878
data_1157,grad15-ZrMo measure 4 indent 2,34.07,0.0,40.01,25.92,0.0,37.96,0.0,46.88,15.16,0.0,146.17648228053568
data_1158,grad15-ZrMo measure 4 indent 3,34.07,0.0,40.01,25.92,0.0,37.96,0.0,46.88,15.16,0.0,150.60808636849538
data_1159,grad15-ZrMo measure 4 indent 4,34.07,0.0,40.01,25.92,0.0,37.96,0.0,46.88,15.16,0.0,145.83266394125377
data_1160,grad15-ZrMo measure 4 indent 5,34.07,0.0,40.01,25.92,0.0,37.96,0.0,46.88,15.16,0.0,144.2178788766434
data_1161,grad15-ZrMo measure 5 indent 1,35.04,0.0,41.36,23.6,0.0,38.53,0.0,47.84,13.63,0.0,151.58724910125957
data_1162,grad15-ZrMo measure 5 indent 2,35.04,0.0,41.36,23.6,0.0,38.53,0.0,47.84,13.63,0.0,146.3420531196928
data_1163,grad15-ZrMo measure 5 indent 3,35.04,0.0,41.36,23.6,0.0,38.53,0.0,47.84,13.63,0.0,147.62452758358924
data_1164,grad15-ZrMo measure 5 indent 4,35.04,0.0,41.36,23.6,0.0,38.53,0.0,47.84,13.63,0.0,144.1836304908312
data_1165,grad15-ZrMo measure 5 indent 5,35.04,0.0,41.36,23.6,0.0,38.53,0.0,47.84,13.63,0.0,143.81232655606303
data_1166,grad15-ZrMo measure 6 indent 1,36.53,0.0,42.74,20.74,0.0,39.55,0.0,48.66,11.79,0.0,142.4283816963656
data_1167,grad15-ZrMo measure 6 indent 2,36.53,0.0,42.74,20.74,0.0,39.55,0.0,48.66,11.79,0.0,146.78745123482435
data_1168,grad15-ZrMo measure 6 indent 3,36.53,0.0,42.74,20.74,0.0,39.55,0.0,48.66,11.79,0.0,137.8540872253005
data_1169,grad15-ZrMo measure 6 indent 4,36.53,0.0,42.74,20.74,0.0,39.55,0.0,48.66,11.79,0.0,148.49853638438137
data_1170,grad15-ZrMo measure 6 indent 5,36.53,0.0,42.74,20.74,0.0,39.55,0.0,48.66,11.79,0.0,144.99466363401447
data_1171,grad15-ZrMo measure 7 indent 1,37.4,0.0,43.91,18.69,0.0,40.04,0.0,49.45,10.51,0.0,141.00060847663588
data_1172,grad15-ZrMo measure 7 indent 2,37.4,0.0,43.91,18.69,0.0,40.04,0.0,49.45,10.51,0.0,137.48832923799435
data_1173,grad15-ZrMo measure 7 indent 3,37.4,0.0,43.91,18.69,0.0,40.04,0.0,49.45,10.51,0.0,136.87205038695058
data_1174,grad15-ZrMo measure 7 indent 4,37.4,0.0,43.91,18.69,0.0,40.04,0.0,49.45,10.51,0.0,142.63658789832525
data_1175,grad15-ZrMo measure 7 indent 5,37.4,0.0,43.91,18.69,0.0,40.04,0.0,49.45,10.51,0.0,140.74174625958952
data_1176,grad15-ZrMo measure 8 indent 1,38.47,0.0,44.96,16.57,0.0,40.73,0.0,50.06,9.21,0.0,143.47195888771256
data_1177,grad15-ZrMo measure 8 indent 2,38.47,0.0,44.96,16.57,0.0,40.73,0.0,50.06,9.21,0.0,142.67947862575514
data_1178,grad15-ZrMo measure 8 indent 3,38.47,0.0,44.96,16.57,0.0,40.73,0.0,50.06,9.21,0.0,141.7956926179618
data_1179,grad15-ZrMo measure 8 indent 4,38.47,0.0,44.96,16.57,0.0,40.73,0.0,50.06,9.21,0.0,142.60805939607366
data_1180,grad15-ZrMo measure 8 indent 5,38.47,0.0,44.96,16.57,0.0,40.73,0.0,50.06,9.21,0.0,139.84826560989544
data_1181,grad15-ZrMo measure 9 indent 1,39.54,0.0,46.01,14.45,0.0,41.4,0.0,50.66,7.94,0.0,131.5612925287348
data_1182,grad15-ZrMo measure 9 indent 2,39.54,0.0,46.01,14.45,0.0,41.4,0.0,50.66,7.94,0.0,135.3775589367512
data_1183,grad15-ZrMo measure 9 indent 3,39.54,0.0,46.01,14.45,0.0,41.4,0.0,50.66,7.94,0.0,136.9950585459211
data_1184,grad15-ZrMo measure 9 indent 4,39.54,0.0,46.01,14.45,0.0,41.4,0.0,50.66,7.94,0.0,137.2274405493633
data_1185,grad15-ZrMo measure 9 indent 5,39.54,0.0,46.01,14.45,0.0,41.4,0.0,50.66,7.94,0.0,130.33831597406922
data_1186,grad15-ZrMo measure 10 indent 1,40.36,0.0,47.02,12.62,0.0,41.85,0.0,51.28,6.87,0.0,110.06550301795038
data_1187,grad15-ZrMo measure 10 indent 2,40.36,0.0,47.02,12.62,0.0,41.85,0.0,51.28,6.87,0.0,110.27475196757109
data_1188,grad15-ZrMo measure 10 indent 3,40.36,0.0,47.02,12.62,0.0,41.85,0.0,51.28,6.87,0.0,110.51513375135325
data_1189,grad15-ZrMo measure 10 indent 4,40.36,0.0,47.02,12.62,0.0,41.85,0.0,51.28,6.87,0.0,110.2403134693037
data_1191,grad15-ZrMo measure 11 indent 1,41.3,0.0,48.06,10.65,0.0,42.39,0.0,51.87,5.74,0.0,79.61289094764687
data_1192,grad15-ZrMo measure 11 indent 2,41.3,0.0,48.06,10.65,0.0,42.39,0.0,51.87,5.74,0.0,81.25102470104595
data_1193,grad15-ZrMo measure 11 indent 3,41.3,0.0,48.06,10.65,0.0,42.39,0.0,51.87,5.74,0.0,83.82864442458012
data_1194,grad15-ZrMo measure 11 indent 4,41.3,0.0,48.06,10.65,0.0,42.39,0.0,51.87,5.74,0.0,81.4610155987319
data_1195,grad15-ZrMo measure 11 indent 5,41.3,0.0,48.06,10.65,0.0,42.39,0.0,51.87,5.74,0.0,84.35541366698712
data_1196,grad16-NbZrCrMo measure 1 indent 1,15.15,15.1,17.13,30.69,21.92,19.63,19.94,23.35,20.89,16.19,145.3364113061732
data_1197,grad16-NbZrCrMo measure 1 indent 2,15.15,15.1,17.13,30.69,21.92,19.63,19.94,23.35,20.89,16.19,143.39276651861513
data_1198,grad16-NbZrCrMo measure 1 indent 3,15.15,15.1,17.13,30.69,21.92,19.63,19.94,23.35,20.89,16.19,141.34718281525804
data_1199,grad16-NbZrCrMo measure 1 indent 4,15.15,15.1,17.13,30.69,21.92,19.63,19.94,23.35,20.89,16.19,143.73449076107164
data_1200,grad16-NbZrCrMo measure 1 indent 5,15.15,15.1,17.13,30.69,21.92,19.63,19.94,23.35,20.89,16.19,139.26296289251388
data_1201,grad16-NbZrCrMo measure 2 indent 1,15.7,15.32,17.66,28.69,22.63,20.17,20.05,23.87,19.35,16.57,144.0361265436697
data_1202,grad16-NbZrCrMo measure 2 indent 2,15.7,15.32,17.66,28.69,22.63,20.17,20.05,23.87,19.35,16.57,140.48864879487869
data_1203,grad16-NbZrCrMo measure 2 indent 3,15.7,15.32,17.66,28.69,22.63,20.17,20.05,23.87,19.35,16.57,141.4539200814593
data_1204,grad16-NbZrCrMo measure 2 indent 4,15.7,15.32,17.66,28.69,22.63,20.17,20.05,23.87,19.35,16.57,141.6821212875033
data_1205,grad16-NbZrCrMo measure 2 indent 5,15.7,15.32,17.66,28.69,22.63,20.17,20.05,23.87,19.35,16.57,143.79955079611963
data_1206,grad16-NbZrCrMo measure 3 indent 1,16.32,16.01,18.66,25.41,23.61,20.65,20.63,24.82,16.88,17.02,146.1862618324063
data_1207,grad16-NbZrCrMo measure 3 indent 2,16.32,16.01,18.66,25.41,23.61,20.65,20.63,24.82,16.88,17.02,149.97034982411114
data_1208,grad16-NbZrCrMo measure 3 indent 3,16.32,16.01,18.66,25.41,23.61,20.65,20.63,24.82,16.88,17.02,147.0713057103932
data_1209,grad16-NbZrCrMo measure 3 indent 4,16.32,16.01,18.66,25.41,23.61,20.65,20.63,24.82,16.88,17.02,146.7854675935775
data_1210,grad16-NbZrCrMo measure 3 indent 5,16.32,16.01,18.66,25.41,23.61,20.65,20.63,24.82,16.88,17.02,141.42545436622092
data_1211,grad16-NbZrCrMo measure 4 indent 1,16.98,16.59,19.19,22.79,24.45,21.24,21.13,25.24,14.96,17.43,144.27074582630306
data_1212,grad16-NbZrCrMo measure 4 indent 2,16.98,16.59,19.19,22.79,24.45,21.24,21.13,25.24,14.96,17.43,141.44847499221828
data_1213,grad16-NbZrCrMo measure 4 indent 3,16.98,16.59,19.19,22.79,24.45,21.24,21.13,25.24,14.96,17.43,144.92700913589186
data_1214,grad16-NbZrCrMo measure 4 indent 4,16.98,16.59,19.19,22.79,24.45,21.24,21.13,25.24,14.96,17.43,146.17734403020347
data_1215,grad16-NbZrCrMo measure 4 indent 5,16.98,16.59,19.19,22.79,24.45,21.24,21.13,25.24,14.96,17.43,143.02543531365885
data_1216,grad16-NbZrCrMo measure 5 indent 1,17.51,16.82,19.63,20.74,25.3,21.72,21.26,25.62,13.51,17.89,147.79686324888286
data_1217,grad16-NbZrCrMo measure 5 indent 2,17.51,16.82,19.63,20.74,25.3,21.72,21.26,25.62,13.51,17.89,144.64593092088847
data_1218,grad16-NbZrCrMo measure 5 indent 3,17.51,16.82,19.63,20.74,25.3,21.72,21.26,25.62,13.51,17.89,150.15661753284044
data_1219,grad16-NbZrCrMo measure 5 indent 4,17.51,16.82,19.63,20.74,25.3,21.72,21.26,25.62,13.51,17.89,141.95030854366473
data_1220,grad16-NbZrCrMo measure 5 indent 5,17.51,16.82,19.63,20.74,25.3,21.72,21.26,25.62,13.51,17.89,145.16466036622688
data_1221,grad16-NbZrCrMo measure 6 indent 1,18.05,17.68,20.14,18.22,25.91,22.12,22.08,25.97,11.73,18.11,145.3568195363281
data_1222,grad16-NbZrCrMo measure 6 indent 2,18.05,17.68,20.14,18.22,25.91,22.12,22.08,25.97,11.73,18.11,142.4593636909938
data_1223,grad16-NbZrCrMo measure 6 indent 3,18.05,17.68,20.14,18.22,25.91,22.12,22.08,25.97,11.73,18.11,146.80350229750178
data_1224,grad16-NbZrCrMo measure 6 indent 4,18.05,17.68,20.14,18.22,25.91,22.12,22.08,25.97,11.73,18.11,145.08931112774843
data_1225,grad16-NbZrCrMo measure 6 indent 5,18.05,17.68,20.14,18.22,25.91,22.12,22.08,25.97,11.73,18.11,149.32944175185446
data_1226,grad16-NbZrCrMo measure 7 indent 1,18.61,18.01,20.65,16.22,26.51,22.62,22.29,26.39,10.35,18.36,147.62254169412793
data_1227,grad16-NbZrCrMo measure 7 indent 2,18.61,18.01,20.65,16.22,26.51,22.62,22.29,26.39,10.35,18.36,146.27217713455454
data_1228,grad16-NbZrCrMo measure 7 indent 3,18.61,18.01,20.65,16.22,26.51,22.62,22.29,26.39,10.35,18.36,138.0412326903218
data_1229,grad16-NbZrCrMo measure 7 indent 4,18.61,18.01,20.65,16.22,26.51,22.62,22.29,26.39,10.35,18.36,149.10805093936415
data_1230,grad16-NbZrCrMo measure 7 indent 5,18.61,18.01,20.65,16.22,26.51,22.62,22.29,26.39,10.35,18.36,141.17958027149035
data_1231,grad16-NbZrCrMo measure 8 indent 1,19.06,18.32,21.21,14.19,27.22,22.96,22.48,26.88,8.98,18.7,134.19586375446124
data_1232,grad16-NbZrCrMo measure 8 indent 2,19.06,18.32,21.21,14.19,27.22,22.96,22.48,26.88,8.98,18.7,143.64898991892176
data_1233,grad16-NbZrCrMo measure 8 indent 3,19.06,18.32,21.21,14.19,27.22,22.96,22.48,26.88,8.98,18.7,134.9316694076126
data_1234,grad16-NbZrCrMo measure 8 indent 4,19.06,18.32,21.21,14.19,27.22,22.96,22.48,26.88,8.98,18.7,136.06726622094533
data_1235,grad16-NbZrCrMo measure 8 indent 5,19.06,18.32,21.21,14.19,27.22,22.96,22.48,26.88,8.98,18.7,138.00093288504058
data_1236,grad16-NbZrCrMo measure 9 indent 1,19.42,18.85,21.74,12.52,27.48,23.19,22.93,27.31,7.85,18.71,137.43212917480488
data_1237,grad16-NbZrCrMo measure 9 indent 2,19.42,18.85,21.74,12.52,27.48,23.19,22.93,27.31,7.85,18.71,135.92301455407627
data_1238,grad16-NbZrCrMo measure 9 indent 3,19.42,18.85,21.74,12.52,27.48,23.19,22.93,27.31,7.85,18.71,147.49057864521137
data_1239,grad16-NbZrCrMo measure 9 indent 4,19.42,18.85,21.74,12.52,27.48,23.19,22.93,27.31,7.85,18.71,138.9734305948997
data_1240,grad16-NbZrCrMo measure 9 indent 5,19.42,18.85,21.74,12.52,27.48,23.19,22.93,27.31,7.85,18.71,140.79784676641458
data_1241,grad16-NbZrCrMo measure 10 indent 1,19.87,19.33,21.98,10.57,28.25,23.56,23.35,27.42,6.58,19.09,145.8142867668882
data_1242,grad16-NbZrCrMo measure 10 indent 2,19.87,19.33,21.98,10.57,28.25,23.56,23.35,27.42,6.58,19.09,140.78052831448312
data_1243,grad16-NbZrCrMo measure 10 indent 3,19.87,19.33,21.98,10.57,28.25,23.56,23.35,27.42,6.58,19.09,137.6328414366531
data_1244,grad16-NbZrCrMo measure 10 indent 4,19.87,19.33,21.98,10.57,28.25,23.56,23.35,27.42,6.58,19.09,140.75271298444645
data_1246,grad16-NbZrCrMo measure 11 indent 1,20.01,19.8,22.44,9.35,28.41,23.57,23.76,27.81,5.79,19.08,138.39631855799206
data_1247,grad16-NbZrCrMo measure 11 indent 2,20.01,19.8,22.44,9.35,28.41,23.57,23.76,27.81,5.79,19.08,139.68071017938067
data_1248,grad16-NbZrCrMo measure 11 indent 3,20.01,19.8,22.44,9.35,28.41,23.57,23.76,27.81,5.79,19.08,140.63293377051383
data_1249,grad16-NbZrCrMo measure 11 indent 4,20.01,19.8,22.44,9.35,28.41,23.57,23.76,27.81,5.79,19.08,138.61864045633754
data_1250,grad16-NbZrCrMo measure 11 indent 5,20.01,19.8,22.44,9.35,28.41,23.57,23.76,27.81,5.79,19.08,142.7239042018656
data_1251,grad16-NbZrCrMo measure 12 indent 1,20.48,20.13,22.64,7.88,28.87,23.98,24.01,27.89,4.85,19.27,140.86444954983207
data_1252,grad16-NbZrCrMo measure 12 indent 2,20.48,20.13,22.64,7.88,28.87,23.98,24.01,27.89,4.85,19.27,142.107071109629
data_1253,grad16-NbZrCrMo measure 12 indent 3,20.48,20.13,22.64,7.88,28.87,23.98,24.01,27.89,4.85,19.27,144.21333032823247
data_1254,grad16-NbZrCrMo measure 12 indent 4,20.48,20.13,22.64,7.88,28.87,23.98,24.01,27.89,4.85,19.27,142.29877176709323
data_1255,grad16-NbZrCrMo measure 12 indent 5,20.48,20.13,22.64,7.88,28.87,23.98,24.01,27.89,4.85,19.27,141.396183504935
data_1256,grad16-Ti measure 1 indent 1,5.04,5.29,6.18,76.46,7.02,8.26,8.82,10.65,65.73,6.55,131.17130104288907
data_1257,grad16-Ti measure 1 indent 2,5.04,5.29,6.18,76.46,7.02,8.26,8.82,10.65,65.73,6.55,131.75343951147593
data_1258,grad16-Ti measure 1 indent 3,5.04,5.29,6.18,76.46,7.02,8.26,8.82,10.65,65.73,6.55,127.4306259948168
data_1259,grad16-Ti measure 1 indent 4,5.04,5.29,6.18,76.46,7.02,8.26,8.82,10.65,65.73,6.55,127.77822105057786
data_1260,grad16-Ti measure 1 indent 5,5.04,5.29,6.18,76.46,7.02,8.26,8.82,10.65,65.73,6.55,130.92522837315155
data_1261,grad16-Ti measure 2 indent 1,5.82,6.18,7.21,72.52,8.28,9.31,10.07,12.13,60.94,7.55,132.1106629496459
data_1262,grad16-Ti measure 2 indent 2,5.82,6.18,7.21,72.52,8.28,9.31,10.07,12.13,60.94,7.55,134.00831040474924
data_1263,grad16-Ti measure 2 indent 3,5.82,6.18,7.21,72.52,8.28,9.31,10.07,12.13,60.94,7.55,126.25383726326123
data_1264,grad16-Ti measure 2 indent 4,5.82,6.18,7.21,72.52,8.28,9.31,10.07,12.13,60.94,7.55,135.94826214689678
data_1265,grad16-Ti measure 2 indent 5,5.82,6.18,7.21,72.52,8.28,9.31,10.07,12.13,60.94,7.55,137.05449404369477
data_1266,grad16-Ti measure 3 indent 1,6.73,7.33,8.48,67.78,9.68,10.48,11.63,13.88,55.42,8.59,134.19027353555293
data_1267,grad16-Ti measure 3 indent 2,6.73,7.33,8.48,67.78,9.68,10.48,11.63,13.88,55.42,8.59,137.75126962689
data_1268,grad16-Ti measure 3 indent 3,6.73,7.33,8.48,67.78,9.68,10.48,11.63,13.88,55.42,8.59,135.69780652954242
data_1269,grad16-Ti measure 3 indent 4,6.73,7.33,8.48,67.78,9.68,10.48,11.63,13.88,55.42,8.59,131.8157519536594
data_1270,grad16-Ti measure 3 indent 5,6.73,7.33,8.48,67.78,9.68,10.48,11.63,13.88,55.42,8.59,137.15307185467412
data_1271,grad16-Ti measure 4 indent 1,7.68,8.64,9.63,62.81,11.24,11.64,13.34,15.35,49.97,9.7,149.39447401506382
data_1272,grad16-Ti measure 4 indent 2,7.68,8.64,9.63,62.81,11.24,11.64,13.34,15.35,49.97,9.7,137.74699163375746
data_1273,grad16-Ti measure 4 indent 3,7.68,8.64,9.63,62.81,11.24,11.64,13.34,15.35,49.97,9.7,149.3738404040007
data_1274,grad16-Ti measure 4 indent 4,7.68,8.64,9.63,62.81,11.24,11.64,13.34,15.35,49.97,9.7,148.1380497053689
data_1275,grad16-Ti measure 4 indent 5,7.68,8.64,9.63,62.81,11.24,11.64,13.34,15.35,49.97,9.7,140.94965670766857
data_1276,grad16-Ti measure 5 indent 1,8.44,9.59,10.98,58.41,12.57,12.49,14.45,17.08,45.37,10.6,163.2787076883537
data_1277,grad16-Ti measure 5 indent 2,8.44,9.59,10.98,58.41,12.57,12.49,14.45,17.08,45.37,10.6,151.18394754028844
data_1278,grad16-Ti measure 5 indent 3,8.44,9.59,10.98,58.41,12.57,12.49,14.45,17.08,45.37,10.6,156.39122317185738
data_1279,grad16-Ti measure 5 indent 4,8.44,9.59,10.98,58.41,12.57,12.49,14.45,17.08,45.37,10.6,152.3099115040528
data_1280,grad16-Ti measure 5 indent 5,8.44,9.59,10.98,58.41,12.57,12.49,14.45,17.08,45.37,10.6,155.48389794516174
data_1282,grad16-Ti measure 6 indent 2,9.21,10.51,12.02,54.17,14.09,13.34,15.5,18.31,41.21,11.64,159.37132155401756
data_1283,grad16-Ti measure 6 indent 3,9.21,10.51,12.02,54.17,14.09,13.34,15.5,18.31,41.21,11.64,157.17260416373588
data_1284,grad16-Ti measure 6 indent 4,9.21,10.51,12.02,54.17,14.09,13.34,15.5,18.31,41.21,11.64,160.76744199926222
data_1285,grad16-Ti measure 6 indent 5,9.21,10.51,12.02,54.17,14.09,13.34,15.5,18.31,41.21,11.64,160.6996883906186
data_1286,grad16-Ti measure 7 indent 1,9.94,11.4,13.1,50.2,15.37,14.11,16.48,19.55,37.42,12.44,160.21120252555772
data_1287,grad16-Ti measure 7 indent 2,9.94,11.4,13.1,50.2,15.37,14.11,16.48,19.55,37.42,12.44,150.9264401611353
data_1288,grad16-Ti measure 7 indent 3,9.94,11.4,13.1,50.2,15.37,14.11,16.48,19.55,37.42,12.44,172.00897934268488
data_1289,grad16-Ti measure 7 indent 4,9.94,11.4,13.1,50.2,15.37,14.11,16.48,19.55,37.42,12.44,167.74040446909916
data_1290,grad16-Ti measure 7 indent 5,9.94,11.4,13.1,50.2,15.37,14.11,16.48,19.55,37.42,12.44,157.43777958239224
data_1291,grad16-Ti measure 8 indent 1,10.63,11.88,13.96,46.92,16.61,14.86,16.92,20.53,34.45,13.24,170.59610407032704
data_1292,grad16-Ti measure 8 indent 2,10.63,11.88,13.96,46.92,16.61,14.86,16.92,20.53,34.45,13.24,163.4143977416166
data_1293,grad16-Ti measure 8 indent 3,10.63,11.88,13.96,46.92,16.61,14.86,16.92,20.53,34.45,13.24,166.85198964887024
data_1294,grad16-Ti measure 8 indent 4,10.63,11.88,13.96,46.92,16.61,14.86,16.92,20.53,34.45,13.24,173.9032257308296
data_1295,grad16-Ti measure 8 indent 5,10.63,11.88,13.96,46.92,16.61,14.86,16.92,20.53,34.45,13.24,154.21361349871387
data_1296,grad16-Ti measure 9 indent 1,11.26,12.83,14.73,43.42,17.76,15.49,17.97,21.29,31.34,13.91,162.0571328372889
data_1297,grad16-Ti measure 9 indent 2,11.26,12.83,14.73,43.42,17.76,15.49,17.97,21.29,31.34,13.91,168.72841608813536
data_1298,grad16-Ti measure 9 indent 3,11.26,12.83,14.73,43.42,17.76,15.49,17.97,21.29,31.34,13.91,161.42350009151937
data_1299,grad16-Ti measure 9 indent 4,11.26,12.83,14.73,43.42,17.76,15.49,17.97,21.29,31.34,13.91,172.829769417698
data_1300,grad16-Ti measure 9 indent 5,11.26,12.83,14.73,43.42,17.76,15.49,17.97,21.29,31.34,13.91,156.54885416488054
data_1301,grad16-Ti measure 10 indent 1,12.09,13.24,15.43,40.51,18.73,16.4,18.28,22.0,28.84,14.48,149.8477239197383
data_1302,grad16-Ti measure 10 indent 2,12.09,13.24,15.43,40.51,18.73,16.4,18.28,22.0,28.84,14.48,144.20294794000517
data_1303,grad16-Ti measure 10 indent 3,12.09,13.24,15.43,40.51,18.73,16.4,18.28,22.0,28.84,14.48,143.69861816370488
data_1304,grad16-Ti measure 10 indent 4,12.09,13.24,15.43,40.51,18.73,16.4,18.28,22.0,28.84,14.48,157.26397902598515
data_1305,grad16-Ti measure 10 indent 5,12.09,13.24,15.43,40.51,18.73,16.4,18.28,22.0,28.84,14.48,151.37389686626778
data_1306,grad16-Ti measure 11 indent 1,12.61,13.38,15.53,39.14,19.35,17.0,18.38,22.03,27.72,14.87,139.8513530275687
data_1307,grad16-Ti measure 11 indent 2,12.61,13.38,15.53,39.14,19.35,17.0,18.38,22.03,27.72,14.87,133.91646844956688
data_1308,grad16-Ti measure 11 indent 3,12.61,13.38,15.53,39.14,19.35,17.0,18.38,22.03,27.72,14.87,141.50908477568305
data_1309,grad16-Ti measure 11 indent 4,12.61,13.38,15.53,39.14,19.35,17.0,18.38,22.03,27.72,14.87,135.06115652155745
data_1310,grad16-Ti measure 11 indent 5,12.61,13.38,15.53,39.14,19.35,17.0,18.38,22.03,27.72,14.87,136.65050826171267
data_1311,grad16-Ti measure 12 indent 1,13.25,13.99,16.07,36.12,20.58,17.64,18.97,22.51,25.26,15.62,142.98718419679685
data_1312,grad16-Ti measure 12 indent 2,13.25,13.99,16.07,36.12,20.58,17.64,18.97,22.51,25.26,15.62,139.64231894996908
data_1313,grad16-Ti measure 12 indent 3,13.25,13.99,16.07,36.12,20.58,17.64,18.97,22.51,25.26,15.62,135.02970870099333
data_1314,grad16-Ti measure 12 indent 4,13.25,13.99,16.07,36.12,20.58,17.64,18.97,22.51,25.26,15.62,138.5741206178646
data_1315,grad16-Ti measure 12 indent 5,13.25,13.99,16.07,36.12,20.58,17.64,18.97,22.51,25.26,15.62,137.9711814994422
data_1316,grad16-Ti measure 13 indent 1,14.15,14.58,16.78,32.99,21.51,18.56,19.49,23.15,22.72,16.08,145.8110979334242
data_1317,grad16-Ti measure 13 indent 2,14.15,14.58,16.78,32.99,21.51,18.56,19.49,23.15,22.72,16.08,141.40465145391727
data_1318,grad16-Ti measure 13 indent 3,14.15,14.58,16.78,32.99,21.51,18.56,19.49,23.15,22.72,16.08,141.5290116589417
data_1319,grad16-Ti measure 13 indent 4,14.15,14.58,16.78,32.99,21.51,18.56,19.49,23.15,22.72,16.08,138.9279257187485
data_1320,grad16-Ti measure 13 indent 5,14.15,14.58,16.78,32.99,21.51,18.56,19.49,23.15,22.72,16.08,144.71949291740086
data_1322,grad17-Zr measure 1 indent 2,70.73,13.55,0.0,0.0,15.72,75.65,14.76,0.0,0.0,9.58,112.14743613517419
data_1323,grad17-Zr measure 1 indent 3,70.73,13.55,0.0,0.0,15.72,75.65,14.76,0.0,0.0,9.58,116.5497662613259
data_1324,grad17-Zr measure 1 indent 4,70.73,13.55,0.0,0.0,15.72,75.65,14.76,0.0,0.0,9.58,113.30921143704116
data_1325,grad17-Zr measure 1 indent 5,70.73,13.55,0.0,0.0,15.72,75.65,14.76,0.0,0.0,9.58,115.18431416082566
data_1326,grad17-Zr measure 2 indent 1,66.86,14.9,0.0,0.0,18.25,72.33,16.41,0.0,0.0,11.25,112.74152637632642
data_1327,grad17-Zr measure 2 indent 2,66.86,14.9,0.0,0.0,18.25,72.33,16.41,0.0,0.0,11.25,114.90149960339375
data_1328,grad17-Zr measure 2 indent 3,66.86,14.9,0.0,0.0,18.25,72.33,16.41,0.0,0.0,11.25,109.05108488599923
data_1329,grad17-Zr measure 2 indent 4,66.86,14.9,0.0,0.0,18.25,72.33,16.41,0.0,0.0,11.25,108.3198207842737
data_1330,grad17-Zr measure 2 indent 5,66.86,14.9,0.0,0.0,18.25,72.33,16.41,0.0,0.0,11.25,113.2365295839865
data_1331,grad17-Zr measure 3 indent 1,63.38,15.94,0.0,0.0,20.68,69.34,17.76,0.0,0.0,12.9,103.31511828393359
data_1332,grad17-Zr measure 3 indent 2,63.38,15.94,0.0,0.0,20.68,69.34,17.76,0.0,0.0,12.9,104.99230038995394
data_1333,grad17-Zr measure 3 indent 3,63.38,15.94,0.0,0.0,20.68,69.34,17.76,0.0,0.0,12.9,102.46628287711452
data_1334,grad17-Zr measure 3 indent 4,63.38,15.94,0.0,0.0,20.68,69.34,17.76,0.0,0.0,12.9,105.41963716007646
data_1335,grad17-Zr measure 3 indent 5,63.38,15.94,0.0,0.0,20.68,69.34,17.76,0.0,0.0,12.9,103.29668513155669
data_1336,grad17-Zr measure 4 indent 1,59.45,17.21,0.0,0.0,23.34,65.85,19.42,0.0,0.0,14.74,96.63904283113104
data_1337,grad17-Zr measure 4 indent 2,59.45,17.21,0.0,0.0,23.34,65.85,19.42,0.0,0.0,14.74,95.23470448085926
data_1338,grad17-Zr measure 4 indent 3,59.45,17.21,0.0,0.0,23.34,65.85,19.42,0.0,0.0,14.74,97.69756028040091
data_1339,grad17-Zr measure 4 indent 4,59.45,17.21,0.0,0.0,23.34,65.85,19.42,0.0,0.0,14.74,96.49648970280528
data_1340,grad17-Zr measure 4 indent 5,59.45,17.21,0.0,0.0,23.34,65.85,19.42,0.0,0.0,14.74,98.73354382180787
data_1341,grad17-Zr measure 5 indent 1,55.62,18.41,0.0,0.0,25.97,62.37,21.03,0.0,0.0,16.6,103.76946199561392
data_1342,grad17-Zr measure 5 indent 2,55.62,18.41,0.0,0.0,25.97,62.37,21.03,0.0,0.0,16.6,100.29404407544456
data_1343,grad17-Zr measure 5 indent 3,55.62,18.41,0.0,0.0,25.97,62.37,21.03,0.0,0.0,16.6,102.87117951498635
data_1344,grad17-Zr measure 5 indent 4,55.62,18.41,0.0,0.0,25.97,62.37,21.03,0.0,0.0,16.6,103.4198459339791
data_1345,grad17-Zr measure 5 indent 5,55.62,18.41,0.0,0.0,25.97,62.37,21.03,0.0,0.0,16.6,96.80440745270387
data_1346,grad17-Zr measure 6 indent 1,51.73,19.5,0.0,0.0,28.77,58.79,22.57,0.0,0.0,18.64,102.21228399610324
data_1347,grad17-Zr measure 6 indent 2,51.73,19.5,0.0,0.0,28.77,58.79,22.57,0.0,0.0,18.64,106.30826486150437
data_1348,grad17-Zr measure 6 indent 3,51.73,19.5,0.0,0.0,28.77,58.79,22.57,0.0,0.0,18.64,104.09681529723028
data_1349,grad17-Zr measure 6 indent 4,51.73,19.5,0.0,0.0,28.77,58.79,22.57,0.0,0.0,18.64,106.95860903363075
data_1350,grad17-Zr measure 6 indent 5,51.73,19.5,0.0,0.0,28.77,58.79,22.57,0.0,0.0,18.64,109.84353203781802
data_1351,grad17-Zr measure 7 indent 1,47.97,20.18,0.0,0.0,31.85,55.35,23.71,0.0,0.0,20.94,111.45544750954363
data_1352,grad17-Zr measure 7 indent 2,47.97,20.18,0.0,0.0,31.85,55.35,23.71,0.0,0.0,20.94,111.2046365891002
data_1353,grad17-Zr measure 7 indent 3,47.97,20.18,0.0,0.0,31.85,55.35,23.71,0.0,0.0,20.94,110.03958368365886
data_1354,grad17-Zr measure 7 indent 4,47.97,20.18,0.0,0.0,31.85,55.35,23.71,0.0,0.0,20.94,111.19429433150877
data_1355,grad17-Zr measure 7 indent 5,47.97,20.18,0.0,0.0,31.85,55.35,23.71,0.0,0.0,20.94,110.52207841927452
data_1356,grad17-Zr measure 8 indent 1,43.93,21.13,0.0,0.0,34.94,51.46,25.21,0.0,0.0,23.33,116.48335430685728
data_1358,grad17-Zr measure 8 indent 3,43.93,21.13,0.0,0.0,34.94,51.46,25.21,0.0,0.0,23.33,113.22035291511514
data_1359,grad17-Zr measure 8 indent 4,43.93,21.13,0.0,0.0,34.94,51.46,25.21,0.0,0.0,23.33,119.12981192899568
data_1360,grad17-Zr measure 8 indent 5,43.93,21.13,0.0,0.0,34.94,51.46,25.21,0.0,0.0,23.33,118.0418799667301
data_1361,grad17-Zr measure 9 indent 1,40.02,22.09,0.0,0.0,37.89,47.58,26.75,0.0,0.0,25.68,123.55249009614835
data_1362,grad17-Zr measure 9 indent 2,40.02,22.09,0.0,0.0,37.89,47.58,26.75,0.0,0.0,25.68,127.52542695177175
data_1363,grad17-Zr measure 9 indent 3,40.02,22.09,0.0,0.0,37.89,47.58,26.75,0.0,0.0,25.68,121.12583724203577
data_1364,grad17-Zr measure 9 indent 4,40.02,22.09,0.0,0.0,37.89,47.58,26.75,0.0,0.0,25.68,123.50486457854265
data_1366,grad17-Zr measure 10 indent 1,36.08,22.89,0.0,0.0,41.04,43.58,28.16,0.0,0.0,28.26,128.51896062966318
data_1367,grad17-Zr measure 10 indent 2,36.08,22.89,0.0,0.0,41.04,43.58,28.16,0.0,0.0,28.26,125.92507145056167
data_1368,grad17-Zr measure 10 indent 3,36.08,22.89,0.0,0.0,41.04,43.58,28.16,0.0,0.0,28.26,126.08981177910438
data_1369,grad17-Zr measure 10 indent 4,36.08,22.89,0.0,0.0,41.04,43.58,28.16,0.0,0.0,28.26,128.9557918862528
data_1370,grad17-Zr measure 10 indent 5,36.08,22.89,0.0,0.0,41.04,43.58,28.16,0.0,0.0,28.26,129.0649991297646
data_1371,grad17-Zr measure 11 indent 1,32.73,23.47,0.0,0.0,43.79,40.11,29.3,0.0,0.0,30.59,132.69003208224973
data_1372,grad17-Zr measure 11 indent 2,32.73,23.47,0.0,0.0,43.79,40.11,29.3,0.0,0.0,30.59,130.7608345870996
data_1373,grad17-Zr measure 11 indent 3,32.73,23.47,0.0,0.0,43.79,40.11,29.3,0.0,0.0,30.59,133.4230743528779
data_1374,grad17-Zr measure 11 indent 4,32.73,23.47,0.0,0.0,43.79,40.11,29.3,0.0,0.0,30.59,127.35926677771151
data_1375,grad17-Zr measure 11 indent 5,32.73,23.47,0.0,0.0,43.79,40.11,29.3,0.0,0.0,30.59,135.54671573874302
data_1376,grad17-NbCr measure 1 indent 1,30.82,23.98,0.0,0.0,45.2,38.05,30.15,0.0,0.0,31.81,126.66412076031659
data_1378,grad17-NbCr measure 1 indent 3,30.82,23.98,0.0,0.0,45.2,38.05,30.15,0.0,0.0,31.81,122.60576792695193
data_1379,grad17-NbCr measure 1 indent 4,30.82,23.98,0.0,0.0,45.2,38.05,30.15,0.0,0.0,31.81,126.41843432492405
data_1380,grad17-NbCr measure 1 indent 5,30.82,23.98,0.0,0.0,45.2,38.05,30.15,0.0,0.0,31.81,128.20346543167489
data_1381,grad17-NbCr measure 2 indent 1,27.44,24.48,0.0,0.0,48.08,34.39,31.25,0.0,0.0,34.36,132.22867351920445
data_1382,grad17-NbCr measure 2 indent 2,27.44,24.48,0.0,0.0,48.08,34.39,31.25,0.0,0.0,34.36,131.93448146125854
data_1383,grad17-NbCr measure 2 indent 3,27.44,24.48,0.0,0.0,48.08,34.39,31.25,0.0,0.0,34.36,132.00832415454926
data_1384,grad17-NbCr measure 2 indent 4,27.44,24.48,0.0,0.0,48.08,34.39,31.25,0.0,0.0,34.36,132.25770939337968
data_1386,grad17-NbCr measure 3 indent 1,24.46,24.99,0.0,0.0,50.55,31.07,32.33,0.0,0.0,36.6,142.0069821782486
data_1388,grad17-NbCr measure 3 indent 3,24.46,24.99,0.0,0.0,50.55,31.07,32.33,0.0,0.0,36.6,143.24070602585277
data_1389,grad17-NbCr measure 3 indent 4,24.46,24.99,0.0,0.0,50.55,31.07,32.33,0.0,0.0,36.6,141.838699714473
data_1390,grad17-NbCr measure 3 indent 5,24.46,24.99,0.0,0.0,50.55,31.07,32.33,0.0,0.0,36.6,142.62225057274102
data_1391,grad17-NbCr measure 4 indent 1,21.59,25.44,0.0,0.0,52.97,27.79,33.35,0.0,0.0,38.86,145.53719464606723
data_1392,grad17-NbCr measure 4 indent 2,21.59,25.44,0.0,0.0,52.97,27.79,33.35,0.0,0.0,38.86,148.54444117318184
data_1393,grad17-NbCr measure 4 indent 3,21.59,25.44,0.0,0.0,52.97,27.79,33.35,0.0,0.0,38.86,145.20539519087185
data_1394,grad17-NbCr measure 4 indent 4,21.59,25.44,0.0,0.0,52.97,27.79,33.35,0.0,0.0,38.86,144.69626519482952
data_1395,grad17-NbCr measure 4 indent 5,21.59,25.44,0.0,0.0,52.97,27.79,33.35,0.0,0.0,38.86,149.17017109003461
data_1396,grad17-NbCr measure 5 indent 1,19.21,25.89,0.0,0.0,54.9,24.99,34.3,0.0,0.0,40.71,148.3605037909798
data_1397,grad17-NbCr measure 5 indent 2,19.21,25.89,0.0,0.0,54.9,24.99,34.3,0.0,0.0,40.71,148.08939753624318
data_1398,grad17-NbCr measure 5 indent 3,19.21,25.89,0.0,0.0,54.9,24.99,34.3,0.0,0.0,40.71,147.5318933573763
data_1400,grad17-NbCr measure 5 indent 5,19.21,25.89,0.0,0.0,54.9,24.99,34.3,0.0,0.0,40.71,148.73023859721926
data_1401,grad17-NbCr measure 6 indent 1,16.55,26.56,0.0,0.0,56.88,21.77,35.58,0.0,0.0,42.65,158.75323505428844
data_1402,grad17-NbCr measure 6 indent 2,16.55,26.56,0.0,0.0,56.88,21.77,35.58,0.0,0.0,42.65,134.58353703156413
data_1403,grad17-NbCr measure 6 indent 3,16.55,26.56,0.0,0.0,56.88,21.77,35.58,0.0,0.0,42.65,146.03087805948869
data_1404,grad17-NbCr measure 6 indent 4,16.55,26.56,0.0,0.0,56.88,21.77,35.58,0.0,0.0,42.65,160.60009677243087
data_1406,grad17-NbCr measure 7 indent 1,14.7,27.04,0.0,0.0,58.26,19.48,36.5,0.0,0.0,44.02,160.10106093412074
data_1407,grad17-NbCr measure 7 indent 2,14.7,27.04,0.0,0.0,58.26,19.48,36.5,0.0,0.0,44.02,165.22826773664283
data_1408,grad17-NbCr measure 7 indent 3,14.7,27.04,0.0,0.0,58.26,19.48,36.5,0.0,0.0,44.02,159.90167784002148
data_1409,grad17-NbCr measure 7 indent 4,14.7,27.04,0.0,0.0,58.26,19.48,36.5,0.0,0.0,44.02,163.12370638529083
data_1410,grad17-NbCr measure 7 indent 5,14.7,27.04,0.0,0.0,58.26,19.48,36.5,0.0,0.0,44.02,159.8956367773511
data_1411,grad17-NbCr measure 8 indent 1,12.61,27.72,0.0,0.0,59.67,16.84,37.72,0.0,0.0,45.44,160.24032200837033
data_1412,grad17-NbCr measure 8 indent 2,12.61,27.72,0.0,0.0,59.67,16.84,37.72,0.0,0.0,45.44,166.46982727931854
data_1413,grad17-NbCr measure 8 indent 3,12.61,27.72,0.0,0.0,59.67,16.84,37.72,0.0,0.0,45.44,164.38736102039817
data_1414,grad17-NbCr measure 8 indent 4,12.61,27.72,0.0,0.0,59.67,16.84,37.72,0.0,0.0,45.44,151.50035387878827
data_1415,grad17-NbCr measure 8 indent 5,12.61,27.72,0.0,0.0,59.67,16.84,37.72,0.0,0.0,45.44,168.09939574013723
data_1416,grad17-NbCr measure 9 indent 1,10.88,28.43,0.0,0.0,60.68,14.62,38.91,0.0,0.0,46.47,164.6124271512778
data_1417,grad17-NbCr measure 9 indent 2,10.88,28.43,0.0,0.0,60.68,14.62,38.91,0.0,0.0,46.47,165.5219164065416
data_1418,grad17-NbCr measure 9 indent 3,10.88,28.43,0.0,0.0,60.68,14.62,38.91,0.0,0.0,46.47,160.95330092824875
data_1419,grad17-NbCr measure 9 indent 4,10.88,28.43,0.0,0.0,60.68,14.62,38.91,0.0,0.0,46.47,167.57203405894197
data_1420,grad17-NbCr measure 9 indent 5,10.88,28.43,0.0,0.0,60.68,14.62,38.91,0.0,0.0,46.47,164.21159218856292
data_1422,grad17-NbCr measure 10 indent 2,9.11,29.4,0.0,0.0,61.49,12.3,40.41,0.0,0.0,47.29,172.57972734784187
data_1423,grad17-NbCr measure 10 indent 3,9.11,29.4,0.0,0.0,61.49,12.3,40.41,0.0,0.0,47.29,170.95853442477176
data_1424,grad17-NbCr measure 10 indent 4,9.11,29.4,0.0,0.0,61.49,12.3,40.41,0.0,0.0,47.29,171.4652414797165
data_1425,grad17-NbCr measure 10 indent 5,9.11,29.4,0.0,0.0,61.49,12.3,40.41,0.0,0.0,47.29,169.63998298020834
data_1426,grad18-Zr measure 1 indent 1,67.23,0.0,13.59,0.0,19.18,72.72,0.0,15.46,0.0,11.82,97.00020557739381
data_1427,grad18-Zr measure 1 indent 2,67.23,0.0,13.59,0.0,19.18,72.72,0.0,15.46,0.0,11.82,98.85075995225603
data_1428,grad18-Zr measure 1 indent 3,67.23,0.0,13.59,0.0,19.18,72.72,0.0,15.46,0.0,11.82,100.69080354118412
data_1429,grad18-Zr measure 1 indent 4,67.23,0.0,13.59,0.0,19.18,72.72,0.0,15.46,0.0,11.82,98.22123147970471
data_1430,grad18-Zr measure 1 indent 5,67.23,0.0,13.59,0.0,19.18,72.72,0.0,15.46,0.0,11.82,97.56892399992861
data_1431,grad18-Zr measure 2 indent 1,63.13,0.0,15.1,0.0,21.77,69.06,0.0,17.37,0.0,13.57,102.87111383693167
data_1432,grad18-Zr measure 2 indent 2,63.13,0.0,15.1,0.0,21.77,69.06,0.0,17.37,0.0,13.57,104.0308696877504
data_1433,grad18-Zr measure 2 indent 3,63.13,0.0,15.1,0.0,21.77,69.06,0.0,17.37,0.0,13.57,101.80654220190263
data_1434,grad18-Zr measure 2 indent 4,63.13,0.0,15.1,0.0,21.77,69.06,0.0,17.37,0.0,13.57,106.85324865528958
data_1435,grad18-Zr measure 2 indent 5,63.13,0.0,15.1,0.0,21.77,69.06,0.0,17.37,0.0,13.57,102.08500826992507
data_1436,grad18-Zr measure 3 indent 1,58.83,0.0,16.5,0.0,24.67,65.19,0.0,19.23,0.0,15.58,105.14639949223566
data_1437,grad18-Zr measure 3 indent 2,58.83,0.0,16.5,0.0,24.67,65.19,0.0,19.23,0.0,15.58,109.23158846508646
data_1438,grad18-Zr measure 3 indent 3,58.83,0.0,16.5,0.0,24.67,65.19,0.0,19.23,0.0,15.58,108.05843854499372
data_1439,grad18-Zr measure 3 indent 4,58.83,0.0,16.5,0.0,24.67,65.19,0.0,19.23,0.0,15.58,110.62288475074324
data_1440,grad18-Zr measure 3 indent 5,58.83,0.0,16.5,0.0,24.67,65.19,0.0,19.23,0.0,15.58,105.48032967862548
data_1441,grad18-Zr measure 4 indent 1,54.4,0.0,17.93,0.0,27.67,61.1,0.0,21.18,0.0,17.72,116.5848879132081
data_1442,grad18-Zr measure 4 indent 2,54.4,0.0,17.93,0.0,27.67,61.1,0.0,21.18,0.0,17.72,111.9266778983166
data_1443,grad18-Zr measure 4 indent 3,54.4,0.0,17.93,0.0,27.67,61.1,0.0,21.18,0.0,17.72,112.26742382040683
data_1444,grad18-Zr measure 4 indent 4,54.4,0.0,17.93,0.0,27.67,61.1,0.0,21.18,0.0,17.72,110.61246986603602
data_1445,grad18-Zr measure 4 indent 5,54.4,0.0,17.93,0.0,27.67,61.1,0.0,21.18,0.0,17.72,116.76618816645028
data_1446,grad18-Zr measure 5 indent 1,50.23,0.0,19.25,0.0,30.53,57.16,0.0,23.04,0.0,19.8,121.1402667707985
data_1447,grad18-Zr measure 5 indent 2,50.23,0.0,19.25,0.0,30.53,57.16,0.0,23.04,0.0,19.8,122.11588670671772
data_1448,grad18-Zr measure 5 indent 3,50.23,0.0,19.25,0.0,30.53,57.16,0.0,23.04,0.0,19.8,116.3087076722721
data_1449,grad18-Zr measure 5 indent 4,50.23,0.0,19.25,0.0,30.53,57.16,0.0,23.04,0.0,19.8,120.28845594213192
data_1450,grad18-Zr measure 5 indent 5,50.23,0.0,19.25,0.0,30.53,57.16,0.0,23.04,0.0,19.8,118.489414090488
data_1451,grad18-Zr measure 6 indent 1,47.07,0.0,20.29,0.0,32.63,54.1,0.0,24.53,0.0,21.38,126.03494103776858
data_1452,grad18-Zr measure 6 indent 2,47.07,0.0,20.29,0.0,32.63,54.1,0.0,24.53,0.0,21.38,122.96186288058456
data_1453,grad18-Zr measure 6 indent 3,47.07,0.0,20.29,0.0,32.63,54.1,0.0,24.53,0.0,21.38,124.1233459566758
data_1454,grad18-Zr measure 6 indent 4,47.07,0.0,20.29,0.0,32.63,54.1,0.0,24.53,0.0,21.38,121.48136474290405
data_1455,grad18-Zr measure 6 indent 5,47.07,0.0,20.29,0.0,32.63,54.1,0.0,24.53,0.0,21.38,125.70874428113491
data_1456,grad18-Zr measure 7 indent 1,42.18,0.0,21.61,0.0,36.21,49.3,0.0,26.57,0.0,24.13,127.93037935435243
data_1457,grad18-Zr measure 7 indent 2,42.18,0.0,21.61,0.0,36.21,49.3,0.0,26.57,0.0,24.13,129.2915510690998
data_1458,grad18-Zr measure 7 indent 3,42.18,0.0,21.61,0.0,36.21,49.3,0.0,26.57,0.0,24.13,134.29858045424925
data_1459,grad18-Zr measure 7 indent 4,42.18,0.0,21.61,0.0,36.21,49.3,0.0,26.57,0.0,24.13,133.79377670517857
data_1460,grad18-Zr measure 7 indent 5,42.18,0.0,21.61,0.0,36.21,49.3,0.0,26.57,0.0,24.13,130.47314831722102
data_1461,grad18-Zr measure 8 indent 1,37.95,0.0,22.78,0.0,39.27,45.02,0.0,28.42,0.0,26.56,131.99336032092694
data_1462,grad18-Zr measure 8 indent 2,37.95,0.0,22.78,0.0,39.27,45.02,0.0,28.42,0.0,26.56,136.7100639674322
data_1463,grad18-Zr measure 8 indent 3,37.95,0.0,22.78,0.0,39.27,45.02,0.0,28.42,0.0,26.56,134.54859162598285
data_1464,grad18-Zr measure 8 indent 4,37.95,0.0,22.78,0.0,39.27,45.02,0.0,28.42,0.0,26.56,136.9887431693838
data_1465,grad18-Zr measure 8 indent 5,37.95,0.0,22.78,0.0,39.27,45.02,0.0,28.42,0.0,26.56,131.36560122001907
data_1466,grad18-Zr measure 9 indent 1,34.11,0.0,23.48,0.0,42.41,41.11,0.0,29.76,0.0,29.13,143.54821213541734
data_1468,grad18-Zr measure 9 indent 3,34.11,0.0,23.48,0.0,42.41,41.11,0.0,29.76,0.0,29.13,143.0836542874057
data_1470,grad18-Zr measure 9 indent 5,34.11,0.0,23.48,0.0,42.41,41.11,0.0,29.76,0.0,29.13,143.57452994569647
data_1471,grad18-Zr measure 10 indent 1,30.19,0.0,24.34,0.0,45.47,36.95,0.0,31.33,0.0,31.73,149.19095781457983
data_1472,grad18-Zr measure 10 indent 2,30.19,0.0,24.34,0.0,45.47,36.95,0.0,31.33,0.0,31.73,145.50399939057047
data_1473,grad18-Zr measure 10 indent 3,30.19,0.0,24.34,0.0,45.47,36.95,0.0,31.33,0.0,31.73,145.9725844221354
data_1474,grad18-Zr measure 10 indent 4,30.19,0.0,24.34,0.0,45.47,36.95,0.0,31.33,0.0,31.73,144.81872871814662
data_1475,grad18-Zr measure 10 indent 5,30.19,0.0,24.34,0.0,45.47,36.95,0.0,31.33,0.0,31.73,143.78996463734407
data_1476,grad18-Zr measure 11 indent 1,26.77,0.0,25.25,0.0,47.98,33.18,0.0,32.92,0.0,33.9,149.8906799402183
data_1477,grad18-Zr measure 11 indent 2,26.77,0.0,25.25,0.0,47.98,33.18,0.0,32.92,0.0,33.9,149.1369446725657
data_1478,grad18-Zr measure 11 indent 3,26.77,0.0,25.25,0.0,47.98,33.18,0.0,32.92,0.0,33.9,145.7983745111327
data_1479,grad18-Zr measure 11 indent 4,26.77,0.0,25.25,0.0,47.98,33.18,0.0,32.92,0.0,33.9,148.09266252879988
data_1480,grad18-Zr measure 11 indent 5,26.77,0.0,25.25,0.0,47.98,33.18,0.0,32.92,0.0,33.9,148.884472639351
data_1481,grad18-CrMo measure 1 indent 1,25.12,0.0,25.54,0.0,49.34,31.36,0.0,33.54,0.0,35.11,154.9139515382894
data_1482,grad18-CrMo measure 1 indent 2,25.12,0.0,25.54,0.0,49.34,31.36,0.0,33.54,0.0,35.11,158.70309385051021
data_1483,grad18-CrMo measure 1 indent 3,25.12,0.0,25.54,0.0,49.34,31.36,0.0,33.54,0.0,35.11,150.64230268602267
data_1484,grad18-CrMo measure 1 indent 4,25.12,0.0,25.54,0.0,49.34,31.36,0.0,33.54,0.0,35.11,154.91530803589052
data_1485,grad18-CrMo measure 1 indent 5,25.12,0.0,25.54,0.0,49.34,31.36,0.0,33.54,0.0,35.11,158.46757324939963
data_1486,grad18-CrMo measure 2 indent 1,22.07,0.0,26.15,0.0,51.79,27.9,0.0,34.77,0.0,37.32,152.9277980894173
data_1487,grad18-CrMo measure 2 indent 2,22.07,0.0,26.15,0.0,51.79,27.9,0.0,34.77,0.0,37.32,151.80587839536574
data_1488,grad18-CrMo measure 2 indent 3,22.07,0.0,26.15,0.0,51.79,27.9,0.0,34.77,0.0,37.32,160.04691058512057
data_1489,grad18-CrMo measure 2 indent 4,22.07,0.0,26.15,0.0,51.79,27.9,0.0,34.77,0.0,37.32,162.57764461306135
data_1490,grad18-CrMo measure 2 indent 5,22.07,0.0,26.15,0.0,51.79,27.9,0.0,34.77,0.0,37.32,158.15376187962707
data_1491,grad18-CrMo measure 3 indent 1,19.36,0.0,26.78,0.0,53.86,24.75,0.0,36.0,0.0,39.24,155.74255944842216
data_1492,grad18-CrMo measure 3 indent 2,19.36,0.0,26.78,0.0,53.86,24.75,0.0,36.0,0.0,39.24,163.11316588725035
data_1493,grad18-CrMo measure 3 indent 3,19.36,0.0,26.78,0.0,53.86,24.75,0.0,36.0,0.0,39.24,161.8944996498612
data_1494,grad18-CrMo measure 3 indent 4,19.36,0.0,26.78,0.0,53.86,24.75,0.0,36.0,0.0,39.24,153.557176224589
data_1495,grad18-CrMo measure 3 indent 5,19.36,0.0,26.78,0.0,53.86,24.75,0.0,36.0,0.0,39.24,155.23260765078334
data_1496,grad18-CrMo measure 4 indent 1,16.36,0.0,27.4,0.0,55.86,21.75,0.0,37.0,0.0,40.84,163.17816931309108
data_1497,grad18-CrMo measure 4 indent 2,16.36,0.0,27.4,0.0,55.86,21.75,0.0,37.0,0.0,40.84,162.20869499267474
data_1498,grad18-CrMo measure 4 indent 3,16.36,0.0,27.4,0.0,55.86,21.75,0.0,37.0,0.0,40.84,164.08017874479768
data_1499,grad18-CrMo measure 4 indent 4,16.36,0.0,27.4,0.0,55.86,21.75,0.0,37.0,0.0,40.84,160.84043861658787
data_1500,grad18-CrMo measure 4 indent 5,16.36,0.0,27.4,0.0,55.86,21.75,0.0,37.0,0.0,40.84,163.07690966794956
data_1501,grad18-CrMo measure 5 indent 1,14.56,0.0,27.98,0.0,57.46,18.97,0.0,38.35,0.0,42.68,165.1584395839383
data_1502,grad18-CrMo measure 5 indent 2,14.56,0.0,27.98,0.0,57.46,18.97,0.0,38.35,0.0,42.68,173.03814886324855
data_1503,grad18-CrMo measure 5 indent 3,14.56,0.0,27.98,0.0,57.46,18.97,0.0,38.35,0.0,42.68,167.1699702209852
data_1504,grad18-CrMo measure 5 indent 4,14.56,0.0,27.98,0.0,57.46,18.97,0.0,38.35,0.0,42.68,122.39793644543943
data_1505,grad18-CrMo measure 5 indent 5,14.56,0.0,27.98,0.0,57.46,18.97,0.0,38.35,0.0,42.68,198.73667096461966
data_1506,grad18-CrMo measure 6 indent 1,12.63,0.0,28.5,0.0,58.86,16.59,0.0,39.36,0.0,44.05,175.041254896218
data_1507,grad18-CrMo measure 6 indent 2,12.63,0.0,28.5,0.0,58.86,16.59,0.0,39.36,0.0,44.05,167.96439029172402
data_1508,grad18-CrMo measure 6 indent 3,12.63,0.0,28.5,0.0,58.86,16.59,0.0,39.36,0.0,44.05,170.64149704026488
data_1509,grad18-CrMo measure 6 indent 4,12.63,0.0,28.5,0.0,58.86,16.59,0.0,39.36,0.0,44.05,172.1757076571161
data_1510,grad18-CrMo measure 6 indent 5,12.63,0.0,28.5,0.0,58.86,16.59,0.0,39.36,0.0,44.05,176.12401578432454
data_1511,grad18-CrMo measure 7 indent 1,10.99,0.0,29.24,0.0,59.77,14.49,0.0,40.57,0.0,44.94,184.90174921939916
data_1513,grad18-CrMo measure 7 indent 3,10.99,0.0,29.24,0.0,59.77,14.49,0.0,40.57,0.0,44.94,189.66923356190563
data_1514,grad18-CrMo measure 7 indent 4,10.99,0.0,29.24,0.0,59.77,14.49,0.0,40.57,0.0,44.94,187.06978801848197
data_1515,grad18-CrMo measure 7 indent 5,10.99,0.0,29.24,0.0,59.77,14.49,0.0,40.57,0.0,44.94,187.92846215064364
data_1516,grad18-CrMo measure 8 indent 1,8.28,0.0,29.01,0.0,62.71,11.1,0.0,40.94,0.0,47.96,241.70726054395504
data_1517,grad18-CrMo measure 8 indent 2,8.28,0.0,29.01,0.0,62.71,11.1,0.0,40.94,0.0,47.96,234.48390776736136
data_1518,grad18-CrMo measure 8 indent 3,8.28,0.0,29.01,0.0,62.71,11.1,0.0,40.94,0.0,47.96,245.3213251616309
data_1519,grad18-CrMo measure 8 indent 4,8.28,0.0,29.01,0.0,62.71,11.1,0.0,40.94,0.0,47.96,255.40608167242564
