Repository: Raphael-Boichot/Accelerated-exploration-of-multinary-systems

# Main
The file main coded in matlab allows to predict value of Young modulus, Hardness, and to determine if the phase is crystalline or amorphous.

### Path

The first step is to change the path in main.m

### Choice of the data for the train 

There are different set of data. These data are located in the section "input". 
The dataset used can be chosen my modifying the variable "Data" in main.m.
To use other datasets than those provided, columns must be named Zr_at, Nb_at, Mo_at, Ti_at, Cr_at, E_GPa, H_GPa, CI and XRD in order to work.

File: matlab/input/Compo_H_wo_outlier.csv (part 4 of 6)
,Indent,Zr_at,Nb_at,Mo_at,Ti_at,Cr_at,Zr_m,Nb_m,Mo_m,Ti_m,Cr_m,H_GPa
data_1155,grad15-ZrMo measure 3 indent 5,32.71,0.0,38.61,28.69,0.0,37.01,0.0,45.94,17.04,0.0,10.810299239965797
data_1156,grad15-ZrMo measure 4 indent 1,34.07,0.0,40.01,25.92,0.0,37.96,0.0,46.88,15.16,0.0,10.795780258364026
data_1157,grad15-ZrMo measure 4 indent 2,34.07,0.0,40.01,25.92,0.0,37.96,0.0,46.88,15.16,0.0,10.830264328895515
data_1158,grad15-ZrMo measure 4 indent 3,34.07,0.0,40.01,25.92,0.0,37.96,0.0,46.88,15.16,0.0,10.84876450590449
data_1159,grad15-ZrMo measure 4 indent 4,34.07,0.0,40.01,25.92,0.0,37.96,0.0,46.88,15.16,0.0,11.1170566026069
data_1160,grad15-ZrMo measure 4 indent 5,34.07,0.0,40.01,25.92,0.0,37.96,0.0,46.88,15.16,0.0,11.019218971137434
data_1161,grad15-ZrMo measure 5 indent 1,35.04,0.0,41.36,23.6,0.0,38.53,0.0,47.84,13.63,0.0,11.066001304785207
data_1162,grad15-ZrMo measure 5 indent 2,35.04,0.0,41.36,23.6,0.0,38.53,0.0,47.84,13.63,0.0,11.161545934075429
data_1163,grad15-ZrMo measure 5 indent 3,35.04,0.0,41.36,23.6,0.0,38.53,0.0,47.84,13.63,0.0,10.946132547683543
data_1164,grad15-ZrMo measure 5 indent 4,35.04,0.0,41.36,23.6,0.0,38.53,0.0,47.84,13.63,0.0,11.22765576403377
data_1165,grad15-ZrMo measure 5 indent 5,35.04,0.0,41.36,23.6,0.0,38.53,0.0,47.84,13.63,0.0,11.43603663940431
data_1166,grad15-ZrMo measure 6 indent 1,36.53,0.0,42.74,20.74,0.0,39.55,0.0,48.66,11.79,0.0,10.94229070398479
data_1167,grad15-ZrMo measure 6 indent 2,36.53,0.0,42.74,20.74,0.0,39.55,0.0,48.66,11.79,0.0,10.937203952225463
data_1169,grad15-ZrMo measure 6 indent 4,36.53,0.0,42.74,20.74,0.0,39.55,0.0,48.66,11.79,0.0,11.071179226709397
data_1170,grad15-ZrMo measure 6 indent 5,36.53,0.0,42.74,20.74,0.0,39.55,0.0,48.66,11.79,0.0,11.082642854700772
data_1171,grad15-ZrMo measure 7 indent 1,37.4,0.0,43.91,18.69,0.0,40.04,0.0,49.45,10.51,0.0,11.09341827434955
data_1172,grad15-ZrMo measure 7 indent 2,37.4,0.0,43.91,18.69,0.0,40.04,0.0,49.45,10.51,0.0,11.278808834329245
data_1173,grad15-ZrMo measure 7 indent 3,37.4,0.0,43.91,18.69,0.0,40.04,0.0,49.45,10.51,0.0,11.39510061691907
data_1174,grad15-ZrMo measure 7 indent 4,37.4,0.0,43.91,18.69,0.0,40.04,0.0,49.45,10.51,0.0,10.984012548981731
data_1175,grad15-ZrMo measure 7 indent 5,37.4,0.0,43.91,18.69,0.0,40.04,0.0,49.45,10.51,0.0,10.816961593306615
data_1176,grad15-ZrMo measure 8 indent 1,38.47,0.0,44.96,16.57,0.0,40.73,0.0,50.06,9.21,0.0,11.22040861981609
data_1177,grad15-ZrMo measure 8 indent 2,38.47,0.0,44.96,16.57,0.0,40.73,0.0,50.06,9.21,0.0,11.473376960140817
data_1178,grad15-ZrMo measure 8 indent 3,38.47,0.0,44.96,16.57,0.0,40.73,0.0,50.06,9.21,0.0,11.64806497421853
data_1179,grad15-ZrMo measure 8 indent 4,38.47,0.0,44.96,16.57,0.0,40.73,0.0,50.06,9.21,0.0,11.371647722843647
data_1180,grad15-ZrMo measure 8 indent 5,38.47,0.0,44.96,16.57,0.0,40.73,0.0,50.06,9.21,0.0,11.355639580268578
data_1181,grad15-ZrMo measure 9 indent 1,39.54,0.0,46.01,14.45,0.0,41.4,0.0,50.66,7.94,0.0,11.313622690735974
data_1182,grad15-ZrMo measure 9 indent 2,39.54,0.0,46.01,14.45,0.0,41.4,0.0,50.66,7.94,0.0,11.154228382694557
data_1183,grad15-ZrMo measure 9 indent 3,39.54,0.0,46.01,14.45,0.0,41.4,0.0,50.66,7.94,0.0,11.089896695202496
data_1184,grad15-ZrMo measure 9 indent 4,39.54,0.0,46.01,14.45,0.0,41.4,0.0,50.66,7.94,0.0,10.896355619480307
data_1185,grad15-ZrMo measure 9 indent 5,39.54,0.0,46.01,14.45,0.0,41.4,0.0,50.66,7.94,0.0,11.131016353764384
data_1186,grad15-ZrMo measure 10 indent 1,40.36,0.0,47.02,12.62,0.0,41.85,0.0,51.28,6.87,0.0,10.572689842736292
data_1187,grad15-ZrMo measure 10 indent 2,40.36,0.0,47.02,12.62,0.0,41.85,0.0,51.28,6.87,0.0,10.785468546356874
data_1188,grad15-ZrMo measure 10 indent 3,40.36,0.0,47.02,12.62,0.0,41.85,0.0,51.28,6.87,0.0,10.698824001366685
data_1189,grad15-ZrMo measure 10 indent 4,40.36,0.0,47.02,12.62,0.0,41.85,0.0,51.28,6.87,0.0,10.853126758828703
data_1190,grad15-ZrMo measure 10 indent 5,40.36,0.0,47.02,12.62,0.0,41.85,0.0,51.28,6.87,0.0,10.630666614377041
data_1191,grad15-ZrMo measure 11 indent 1,41.3,0.0,48.06,10.65,0.0,42.39,0.0,51.87,5.74,0.0,9.056347876191184
data_1192,grad15-ZrMo measure 11 indent 2,41.3,0.0,48.06,10.65,0.0,42.39,0.0,51.87,5.74,0.0,8.878983090292461
data_1193,grad15-ZrMo measure 11 indent 3,41.3,0.0,48.06,10.65,0.0,42.39,0.0,51.87,5.74,0.0,9.00181689416438
data_1194,grad15-ZrMo measure 11 indent 4,41.3,0.0,48.06,10.65,0.0,42.39,0.0,51.87,5.74,0.0,9.149969252930244
data_1195,grad15-ZrMo measure 11 indent 5,41.3,0.0,48.06,10.65,0.0,42.39,0.0,51.87,5.74,0.0,9.085620537149028
data_1196,grad16-NbZrCrMo measure 1 indent 1,15.15,15.1,17.13,30.69,21.92,19.63,19.94,23.35,20.89,16.19,9.932641696433716
data_1197,grad16-NbZrCrMo measure 1 indent 2,15.15,15.1,17.13,30.69,21.92,19.63,19.94,23.35,20.89,16.19,9.98555115785883
data_1198,grad16-NbZrCrMo measure 1 indent 3,15.15,15.1,17.13,30.69,21.92,19.63,19.94,23.35,20.89,16.19,9.960755760403941
data_1199,grad16-NbZrCrMo measure 1 indent 4,15.15,15.1,17.13,30.69,21.92,19.63,19.94,23.35,20.89,16.19,9.998640954268431
data_1200,grad16-NbZrCrMo measure 1 indent 5,15.15,15.1,17.13,30.69,21.92,19.63,19.94,23.35,20.89,16.19,9.906018722067992
data_1201,grad16-NbZrCrMo measure 2 indent 1,15.7,15.32,17.66,28.69,22.63,20.17,20.05,23.87,19.35,16.57,9.991157670591088
data_1202,grad16-NbZrCrMo measure 2 indent 2,15.7,15.32,17.66,28.69,22.63,20.17,20.05,23.87,19.35,16.57,10.191214303293542
data_1203,grad16-NbZrCrMo measure 2 indent 3,15.7,15.32,17.66,28.69,22.63,20.17,20.05,23.87,19.35,16.57,10.19305009283844
data_1204,grad16-NbZrCrMo measure 2 indent 4,15.7,15.32,17.66,28.69,22.63,20.17,20.05,23.87,19.35,16.57,10.040842735834708
data_1205,grad16-NbZrCrMo measure 2 indent 5,15.7,15.32,17.66,28.69,22.63,20.17,20.05,23.87,19.35,16.57,9.861633553588574
data_1206,grad16-NbZrCrMo measure 3 indent 1,16.32,16.01,18.66,25.41,23.61,20.65,20.63,24.82,16.88,17.02,10.202808077206225
data_1207,grad16-NbZrCrMo measure 3 indent 2,16.32,16.01,18.66,25.41,23.61,20.65,20.63,24.82,16.88,17.02,10.110302740250035
data_1208,grad16-NbZrCrMo measure 3 indent 3,16.32,16.01,18.66,25.41,23.61,20.65,20.63,24.82,16.88,17.02,10.17344197179574
data_1209,grad16-NbZrCrMo measure 3 indent 4,16.32,16.01,18.66,25.41,23.61,20.65,20.63,24.82,16.88,17.02,10.080326753509773
data_1210,grad16-NbZrCrMo measure 3 indent 5,16.32,16.01,18.66,25.41,23.61,20.65,20.63,24.82,16.88,17.02,10.28946890601078
data_1211,grad16-NbZrCrMo measure 4 indent 1,16.98,16.59,19.19,22.79,24.45,21.24,21.13,25.24,14.96,17.43,10.545799016280043
data_1212,grad16-NbZrCrMo measure 4 indent 2,16.98,16.59,19.19,22.79,24.45,21.24,21.13,25.24,14.96,17.43,10.607616619115241
data_1213,grad16-NbZrCrMo measure 4 indent 3,16.98,16.59,19.19,22.79,24.45,21.24,21.13,25.24,14.96,17.43,10.370112236069133
data_1214,grad16-NbZrCrMo measure 4 indent 4,16.98,16.59,19.19,22.79,24.45,21.24,21.13,25.24,14.96,17.43,10.15111315820798
data_1215,grad16-NbZrCrMo measure 4 indent 5,16.98,16.59,19.19,22.79,24.45,21.24,21.13,25.24,14.96,17.43,10.412660337149639
data_1216,grad16-NbZrCrMo measure 5 indent 1,17.51,16.82,19.63,20.74,25.3,21.72,21.26,25.62,13.51,17.89,10.470800756752604
data_1217,grad16-NbZrCrMo measure 5 indent 2,17.51,16.82,19.63,20.74,25.3,21.72,21.26,25.62,13.51,17.89,10.428614833805053
data_1218,grad16-NbZrCrMo measure 5 indent 3,17.51,16.82,19.63,20.74,25.3,21.72,21.26,25.62,13.51,17.89,10.647042187963365
data_1219,grad16-NbZrCrMo measure 5 indent 4,17.51,16.82,19.63,20.74,25.3,21.72,21.26,25.62,13.51,17.89,10.871606515070622
data_1220,grad16-NbZrCrMo measure 5 indent 5,17.51,16.82,19.63,20.74,25.3,21.72,21.26,25.62,13.51,17.89,10.664056144693149
data_1221,grad16-NbZrCrMo measure 6 indent 1,18.05,17.68,20.14,18.22,25.91,22.12,22.08,25.97,11.73,18.11,10.84694882904314
data_1223,grad16-NbZrCrMo measure 6 indent 3,18.05,17.68,20.14,18.22,25.91,22.12,22.08,25.97,11.73,18.11,10.661370574244552
data_1224,grad16-NbZrCrMo measure 6 indent 4,18.05,17.68,20.14,18.22,25.91,22.12,22.08,25.97,11.73,18.11,10.83520088048803
data_1225,grad16-NbZrCrMo measure 6 indent 5,18.05,17.68,20.14,18.22,25.91,22.12,22.08,25.97,11.73,18.11,10.672106514551155
data_1226,grad16-NbZrCrMo measure 7 indent 1,18.61,18.01,20.65,16.22,26.51,22.62,22.29,26.39,10.35,18.36,11.191456922226592
data_1227,grad16-NbZrCrMo measure 7 indent 2,18.61,18.01,20.65,16.22,26.51,22.62,22.29,26.39,10.35,18.36,10.790238770119965
data_1228,grad16-NbZrCrMo measure 7 indent 3,18.61,18.01,20.65,16.22,26.51,22.62,22.29,26.39,10.35,18.36,11.18510979152677
data_1229,grad16-NbZrCrMo measure 7 indent 4,18.61,18.01,20.65,16.22,26.51,22.62,22.29,26.39,10.35,18.36,10.883896298385576
data_1230,grad16-NbZrCrMo measure 7 indent 5,18.61,18.01,20.65,16.22,26.51,22.62,22.29,26.39,10.35,18.36,11.066510259150991
data_1231,grad16-NbZrCrMo measure 8 indent 1,19.06,18.32,21.21,14.19,27.22,22.96,22.48,26.88,8.98,18.7,10.49323631147103
data_1232,grad16-NbZrCrMo measure 8 indent 2,19.06,18.32,21.21,14.19,27.22,22.96,22.48,26.88,8.98,18.7,10.322464824493625
data_1233,grad16-NbZrCrMo measure 8 indent 3,19.06,18.32,21.21,14.19,27.22,22.96,22.48,26.88,8.98,18.7,10.855824690937801
data_1234,grad16-NbZrCrMo measure 8 indent 4,19.06,18.32,21.21,14.19,27.22,22.96,22.48,26.88,8.98,18.7,10.788521137024471
data_1235,grad16-NbZrCrMo measure 8 indent 5,19.06,18.32,21.21,14.19,27.22,22.96,22.48,26.88,8.98,18.7,10.804789314360463
data_1236,grad16-NbZrCrMo measure 9 indent 1,19.42,18.85,21.74,12.52,27.48,23.19,22.93,27.31,7.85,18.71,10.836789745130169
data_1237,grad16-NbZrCrMo measure 9 indent 2,19.42,18.85,21.74,12.52,27.48,23.19,22.93,27.31,7.85,18.71,10.995989259886601
data_1238,grad16-NbZrCrMo measure 9 indent 3,19.42,18.85,21.74,12.52,27.48,23.19,22.93,27.31,7.85,18.71,10.709307591952673
data_1239,grad16-NbZrCrMo measure 9 indent 4,19.42,18.85,21.74,12.52,27.48,23.19,22.93,27.31,7.85,18.71,10.853062452919689
data_1240,grad16-NbZrCrMo measure 9 indent 5,19.42,18.85,21.74,12.52,27.48,23.19,22.93,27.31,7.85,18.71,11.119579584453044
data_1241,grad16-NbZrCrMo measure 10 indent 1,19.87,19.33,21.98,10.57,28.25,23.56,23.35,27.42,6.58,19.09,10.889616026260965
data_1243,grad16-NbZrCrMo measure 10 indent 3,19.87,19.33,21.98,10.57,28.25,23.56,23.35,27.42,6.58,19.09,10.869230953430936
data_1244,grad16-NbZrCrMo measure 10 indent 4,19.87,19.33,21.98,10.57,28.25,23.56,23.35,27.42,6.58,19.09,10.899788167391458
data_1246,grad16-NbZrCrMo measure 11 indent 1,20.01,19.8,22.44,9.35,28.41,23.57,23.76,27.81,5.79,19.08,11.119998048717516
data_1247,grad16-NbZrCrMo measure 11 indent 2,20.01,19.8,22.44,9.35,28.41,23.57,23.76,27.81,5.79,19.08,10.956350391996533
data_1248,grad16-NbZrCrMo measure 11 indent 3,20.01,19.8,22.44,9.35,28.41,23.57,23.76,27.81,5.79,19.08,11.102272274931181
data_1249,grad16-NbZrCrMo measure 11 indent 4,20.01,19.8,22.44,9.35,28.41,23.57,23.76,27.81,5.79,19.08,11.172750412867387
data_1250,grad16-NbZrCrMo measure 11 indent 5,20.01,19.8,22.44,9.35,28.41,23.57,23.76,27.81,5.79,19.08,10.89411379256293
data_1251,grad16-NbZrCrMo measure 12 indent 1,20.48,20.13,22.64,7.88,28.87,23.98,24.01,27.89,4.85,19.27,11.139094495225855
data_1252,grad16-NbZrCrMo measure 12 indent 2,20.48,20.13,22.64,7.88,28.87,23.98,24.01,27.89,4.85,19.27,10.985817239215015
data_1253,grad16-NbZrCrMo measure 12 indent 3,20.48,20.13,22.64,7.88,28.87,23.98,24.01,27.89,4.85,19.27,11.056646870858764
data_1254,grad16-NbZrCrMo measure 12 indent 4,20.48,20.13,22.64,7.88,28.87,23.98,24.01,27.89,4.85,19.27,10.893752924988856
data_1255,grad16-NbZrCrMo measure 12 indent 5,20.48,20.13,22.64,7.88,28.87,23.98,24.01,27.89,4.85,19.27,11.257832833875147
data_1256,grad16-Ti measure 1 indent 1,5.04,5.29,6.18,76.46,7.02,8.26,8.82,10.65,65.73,6.55,7.466964238752429
data_1257,grad16-Ti measure 1 indent 2,5.04,5.29,6.18,76.46,7.02,8.26,8.82,10.65,65.73,6.55,7.425588411636658
data_1258,grad16-Ti measure 1 indent 3,5.04,5.29,6.18,76.46,7.02,8.26,8.82,10.65,65.73,6.55,7.245654546799116
data_1259,grad16-Ti measure 1 indent 4,5.04,5.29,6.18,76.46,7.02,8.26,8.82,10.65,65.73,6.55,7.331973550250003
data_1260,grad16-Ti measure 1 indent 5,5.04,5.29,6.18,76.46,7.02,8.26,8.82,10.65,65.73,6.55,7.3886462149311765
data_1261,grad16-Ti measure 2 indent 1,5.82,6.18,7.21,72.52,8.28,9.31,10.07,12.13,60.94,7.55,8.22896761744402
data_1262,grad16-Ti measure 2 indent 2,5.82,6.18,7.21,72.52,8.28,9.31,10.07,12.13,60.94,7.55,8.07830949040898
data_1263,grad16-Ti measure 2 indent 3,5.82,6.18,7.21,72.52,8.28,9.31,10.07,12.13,60.94,7.55,7.60027090144128
data_1264,grad16-Ti measure 2 indent 4,5.82,6.18,7.21,72.52,8.28,9.31,10.07,12.13,60.94,7.55,7.828012741517455
data_1265,grad16-Ti measure 2 indent 5,5.82,6.18,7.21,72.52,8.28,9.31,10.07,12.13,60.94,7.55,8.249791763675026
data_1266,grad16-Ti measure 3 indent 1,6.73,7.33,8.48,67.78,9.68,10.48,11.63,13.88,55.42,8.59,8.233498493050792
data_1267,grad16-Ti measure 3 indent 2,6.73,7.33,8.48,67.78,9.68,10.48,11.63,13.88,55.42,8.59,8.970813991314085
data_1268,grad16-Ti measure 3 indent 3,6.73,7.33,8.48,67.78,9.68,10.48,11.63,13.88,55.42,8.59,8.783928888284807
data_1269,grad16-Ti measure 3 indent 4,6.73,7.33,8.48,67.78,9.68,10.48,11.63,13.88,55.42,8.59,8.223729644274664
data_1270,grad16-Ti measure 3 indent 5,6.73,7.33,8.48,67.78,9.68,10.48,11.63,13.88,55.42,8.59,9.039695488423831
data_1271,grad16-Ti measure 4 indent 1,7.68,8.64,9.63,62.81,11.24,11.64,13.34,15.35,49.97,9.7,10.538702636340616
data_1272,grad16-Ti measure 4 indent 2,7.68,8.64,9.63,62.81,11.24,11.64,13.34,15.35,49.97,9.7,9.104369100413987
data_1273,grad16-Ti measure 4 indent 3,7.68,8.64,9.63,62.81,11.24,11.64,13.34,15.35,49.97,9.7,9.928109899518535
data_1274,grad16-Ti measure 4 indent 4,7.68,8.64,9.63,62.81,11.24,11.64,13.34,15.35,49.97,9.7,10.139205373215134
data_1275,grad16-Ti measure 4 indent 5,7.68,8.64,9.63,62.81,11.24,11.64,13.34,15.35,49.97,9.7,9.510919980078226
data_1276,grad16-Ti measure 5 indent 1,8.44,9.59,10.98,58.41,12.57,12.49,14.45,17.08,45.37,10.6,11.111402281880842
data_1277,grad16-Ti measure 5 indent 2,8.44,9.59,10.98,58.41,12.57,12.49,14.45,17.08,45.37,10.6,10.772191148587387
data_1278,grad16-Ti measure 5 indent 3,8.44,9.59,10.98,58.41,12.57,12.49,14.45,17.08,45.37,10.6,10.47758084123864
data_1279,grad16-Ti measure 5 indent 4,8.44,9.59,10.98,58.41,12.57,12.49,14.45,17.08,45.37,10.6,11.022857075909924
data_1280,grad16-Ti measure 5 indent 5,8.44,9.59,10.98,58.41,12.57,12.49,14.45,17.08,45.37,10.6,10.247012481909039
data_1281,grad16-Ti measure 6 indent 1,9.21,10.51,12.02,54.17,14.09,13.34,15.5,18.31,41.21,11.64,10.801130898529095
data_1282,grad16-Ti measure 6 indent 2,9.21,10.51,12.02,54.17,14.09,13.34,15.5,18.31,41.21,11.64,11.583883906695931
data_1283,grad16-Ti measure 6 indent 3,9.21,10.51,12.02,54.17,14.09,13.34,15.5,18.31,41.21,11.64,11.86537610026836
data_1284,grad16-Ti measure 6 indent 4,9.21,10.51,12.02,54.17,14.09,13.34,15.5,18.31,41.21,11.64,12.253595876510152
data_1285,grad16-Ti measure 6 indent 5,9.21,10.51,12.02,54.17,14.09,13.34,15.5,18.31,41.21,11.64,12.600286261403355
data_1286,grad16-Ti measure 7 indent 1,9.94,11.4,13.1,50.2,15.37,14.11,16.48,19.55,37.42,12.44,12.202913908619257
data_1287,grad16-Ti measure 7 indent 2,9.94,11.4,13.1,50.2,15.37,14.11,16.48,19.55,37.42,12.44,11.21020401187329
data_1288,grad16-Ti measure 7 indent 3,9.94,11.4,13.1,50.2,15.37,14.11,16.48,19.55,37.42,12.44,12.820322844337706
data_1289,grad16-Ti measure 7 indent 4,9.94,11.4,13.1,50.2,15.37,14.11,16.48,19.55,37.42,12.44,12.049352037742256
data_1290,grad16-Ti measure 7 indent 5,9.94,11.4,13.1,50.2,15.37,14.11,16.48,19.55,37.42,12.44,11.799781688097841
data_1291,grad16-Ti measure 8 indent 1,10.63,11.88,13.96,46.92,16.61,14.86,16.92,20.53,34.45,13.24,13.162983387157936
data_1292,grad16-Ti measure 8 indent 2,10.63,11.88,13.96,46.92,16.61,14.86,16.92,20.53,34.45,13.24,13.477276725318902
data_1293,grad16-Ti measure 8 indent 3,10.63,11.88,13.96,46.92,16.61,14.86,16.92,20.53,34.45,13.24,12.44633702404783
data_1294,grad16-Ti measure 8 indent 4,10.63,11.88,13.96,46.92,16.61,14.86,16.92,20.53,34.45,13.24,13.285969186787142
data_1295,grad16-Ti measure 8 indent 5,10.63,11.88,13.96,46.92,16.61,14.86,16.92,20.53,34.45,13.24,11.705043950145969
data_1296,grad16-Ti measure 9 indent 1,11.26,12.83,14.73,43.42,17.76,15.49,17.97,21.29,31.34,13.91,12.257912953470937
data_1297,grad16-Ti measure 9 indent 2,11.26,12.83,14.73,43.42,17.76,15.49,17.97,21.29,31.34,13.91,13.356329354335825
data_1298,grad16-Ti measure 9 indent 3,11.26,12.83,14.73,43.42,17.76,15.49,17.97,21.29,31.34,13.91,12.259895912278795
data_1299,grad16-Ti measure 9 indent 4,11.26,12.83,14.73,43.42,17.76,15.49,17.97,21.29,31.34,13.91,14.012846772568974
data_1300,grad16-Ti measure 9 indent 5,11.26,12.83,14.73,43.42,17.76,15.49,17.97,21.29,31.34,13.91,12.554931457797482
data_1301,grad16-Ti measure 10 indent 1,12.09,13.24,15.43,40.51,18.73,16.4,18.28,22.0,28.84,14.48,11.407813040018043
data_1302,grad16-Ti measure 10 indent 2,12.09,13.24,15.43,40.51,18.73,16.4,18.28,22.0,28.84,14.48,11.332900061001858
data_1303,grad16-Ti measure 10 indent 3,12.09,13.24,15.43,40.51,18.73,16.4,18.28,22.0,28.84,14.48,11.2676560632747
data_1306,grad16-Ti measure 11 indent 1,12.61,13.38,15.53,39.14,19.35,17.0,18.38,22.03,27.72,14.87,9.055671974117274
data_1307,grad16-Ti measure 11 indent 2,12.61,13.38,15.53,39.14,19.35,17.0,18.38,22.03,27.72,14.87,9.050846358113013
data_1309,grad16-Ti measure 11 indent 4,12.61,13.38,15.53,39.14,19.35,17.0,18.38,22.03,27.72,14.87,9.068923740408762
data_1310,grad16-Ti measure 11 indent 5,12.61,13.38,15.53,39.14,19.35,17.0,18.38,22.03,27.72,14.87,9.05868399761135
data_1311,grad16-Ti measure 12 indent 1,13.25,13.99,16.07,36.12,20.58,17.64,18.97,22.51,25.26,15.62,9.157078624704065
data_1312,grad16-Ti measure 12 indent 2,13.25,13.99,16.07,36.12,20.58,17.64,18.97,22.51,25.26,15.62,9.312557983653598
data_1313,grad16-Ti measure 12 indent 3,13.25,13.99,16.07,36.12,20.58,17.64,18.97,22.51,25.26,15.62,9.423530343502149
data_1314,grad16-Ti measure 12 indent 4,13.25,13.99,16.07,36.12,20.58,17.64,18.97,22.51,25.26,15.62,9.159854066331496
data_1315,grad16-Ti measure 12 indent 5,13.25,13.99,16.07,36.12,20.58,17.64,18.97,22.51,25.26,15.62,9.352793343912845
data_1316,grad16-Ti measure 13 indent 1,14.15,14.58,16.78,32.99,21.51,18.56,19.49,23.15,22.72,16.08,9.42818338721315
data_1317,grad16-Ti measure 13 indent 2,14.15,14.58,16.78,32.99,21.51,18.56,19.49,23.15,22.72,16.08,9.728026729420591
data_1318,grad16-Ti measure 13 indent 3,14.15,14.58,16.78,32.99,21.51,18.56,19.49,23.15,22.72,16.08,9.650282603122433
data_1319,grad16-Ti measure 13 indent 4,14.15,14.58,16.78,32.99,21.51,18.56,19.49,23.15,22.72,16.08,9.960945995915633
data_1320,grad16-Ti measure 13 indent 5,14.15,14.58,16.78,32.99,21.51,18.56,19.49,23.15,22.72,16.08,9.54041547203029
data_1322,grad17-Zr measure 1 indent 2,70.73,13.55,0.0,0.0,15.72,75.65,14.76,0.0,0.0,9.58,7.535291809500037
data_1323,grad17-Zr measure 1 indent 3,70.73,13.55,0.0,0.0,15.72,75.65,14.76,0.0,0.0,9.58,7.547252922879271
data_1324,grad17-Zr measure 1 indent 4,70.73,13.55,0.0,0.0,15.72,75.65,14.76,0.0,0.0,9.58,7.589659381997819
data_1325,grad17-Zr measure 1 indent 5,70.73,13.55,0.0,0.0,15.72,75.65,14.76,0.0,0.0,9.58,7.596001109913162
data_1326,grad17-Zr measure 2 indent 1,66.86,14.9,0.0,0.0,18.25,72.33,16.41,0.0,0.0,11.25,7.489968541986197
data_1327,grad17-Zr measure 2 indent 2,66.86,14.9,0.0,0.0,18.25,72.33,16.41,0.0,0.0,11.25,7.449179876046213
data_1328,grad17-Zr measure 2 indent 3,66.86,14.9,0.0,0.0,18.25,72.33,16.41,0.0,0.0,11.25,7.748050926861446
data_1329,grad17-Zr measure 2 indent 4,66.86,14.9,0.0,0.0,18.25,72.33,16.41,0.0,0.0,11.25,7.738689731198903
data_1330,grad17-Zr measure 2 indent 5,66.86,14.9,0.0,0.0,18.25,72.33,16.41,0.0,0.0,11.25,7.548963045189743
data_1331,grad17-Zr measure 3 indent 1,63.38,15.94,0.0,0.0,20.68,69.34,17.76,0.0,0.0,12.9,7.052899242978439
data_1332,grad17-Zr measure 3 indent 2,63.38,15.94,0.0,0.0,20.68,69.34,17.76,0.0,0.0,12.9,7.1614194573868915
data_1333,grad17-Zr measure 3 indent 3,63.38,15.94,0.0,0.0,20.68,69.34,17.76,0.0,0.0,12.9,7.089861211422669
data_1334,grad17-Zr measure 3 indent 4,63.38,15.94,0.0,0.0,20.68,69.34,17.76,0.0,0.0,12.9,7.037965748533237
data_1335,grad17-Zr measure 3 indent 5,63.38,15.94,0.0,0.0,20.68,69.34,17.76,0.0,0.0,12.9,7.102651055375549
data_1336,grad17-Zr measure 4 indent 1,59.45,17.21,0.0,0.0,23.34,65.85,19.42,0.0,0.0,14.74,6.405818094303263
data_1337,grad17-Zr measure 4 indent 2,59.45,17.21,0.0,0.0,23.34,65.85,19.42,0.0,0.0,14.74,6.433197359614972
data_1338,grad17-Zr measure 4 indent 3,59.45,17.21,0.0,0.0,23.34,65.85,19.42,0.0,0.0,14.74,6.368281601373196
data_1339,grad17-Zr measure 4 indent 4,59.45,17.21,0.0,0.0,23.34,65.85,19.42,0.0,0.0,14.74,6.278661313767503
data_1340,grad17-Zr measure 4 indent 5,59.45,17.21,0.0,0.0,23.34,65.85,19.42,0.0,0.0,14.74,6.390376243663048
data_1341,grad17-Zr measure 5 indent 1,55.62,18.41,0.0,0.0,25.97,62.37,21.03,0.0,0.0,16.6,6.862847579866395
data_1342,grad17-Zr measure 5 indent 2,55.62,18.41,0.0,0.0,25.97,62.37,21.03,0.0,0.0,16.6,6.716393427264261
data_1343,grad17-Zr measure 5 indent 3,55.62,18.41,0.0,0.0,25.97,62.37,21.03,0.0,0.0,16.6,6.756464037853415
data_1344,grad17-Zr measure 5 indent 4,55.62,18.41,0.0,0.0,25.97,62.37,21.03,0.0,0.0,16.6,6.7936554777475395
data_1345,grad17-Zr measure 5 indent 5,55.62,18.41,0.0,0.0,25.97,62.37,21.03,0.0,0.0,16.6,6.89778105351269
data_1346,grad17-Zr measure 6 indent 1,51.73,19.5,0.0,0.0,28.77,58.79,22.57,0.0,0.0,18.64,7.311958979594687
data_1347,grad17-Zr measure 6 indent 2,51.73,19.5,0.0,0.0,28.77,58.79,22.57,0.0,0.0,18.64,7.191760517819247
data_1348,grad17-Zr measure 6 indent 3,51.73,19.5,0.0,0.0,28.77,58.79,22.57,0.0,0.0,18.64,7.2714530417096785
data_1349,grad17-Zr measure 6 indent 4,51.73,19.5,0.0,0.0,28.77,58.79,22.57,0.0,0.0,18.64,7.285602212336447
data_1350,grad17-Zr measure 6 indent 5,51.73,19.5,0.0,0.0,28.77,58.79,22.57,0.0,0.0,18.64,7.207732880698688
data_1351,grad17-Zr measure 7 indent 1,47.97,20.18,0.0,0.0,31.85,55.35,23.71,0.0,0.0,20.94,7.763972869680971
data_1352,grad17-Zr measure 7 indent 2,47.97,20.18,0.0,0.0,31.85,55.35,23.71,0.0,0.0,20.94,7.69624949027023
data_1353,grad17-Zr measure 7 indent 3,47.97,20.18,0.0,0.0,31.85,55.35,23.71,0.0,0.0,20.94,7.80430549595654
data_1354,grad17-Zr measure 7 indent 4,47.97,20.18,0.0,0.0,31.85,55.35,23.71,0.0,0.0,20.94,7.701998549588349
data_1355,grad17-Zr measure 7 indent 5,47.97,20.18,0.0,0.0,31.85,55.35,23.71,0.0,0.0,20.94,7.932241133484251
data_1356,grad17-Zr measure 8 indent 1,43.93,21.13,0.0,0.0,34.94,51.46,25.21,0.0,0.0,23.33,8.441040415805912
data_1359,grad17-Zr measure 8 indent 4,43.93,21.13,0.0,0.0,34.94,51.46,25.21,0.0,0.0,23.33,8.410517699179184
data_1360,grad17-Zr measure 8 indent 5,43.93,21.13,0.0,0.0,34.94,51.46,25.21,0.0,0.0,23.33,8.407006264448404
data_1361,grad17-Zr measure 9 indent 1,40.02,22.09,0.0,0.0,37.89,47.58,26.75,0.0,0.0,25.68,9.223453076696133
data_1362,grad17-Zr measure 9 indent 2,40.02,22.09,0.0,0.0,37.89,47.58,26.75,0.0,0.0,25.68,8.957397724533424
data_1363,grad17-Zr measure 9 indent 3,40.02,22.09,0.0,0.0,37.89,47.58,26.75,0.0,0.0,25.68,8.996637611480683
data_1364,grad17-Zr measure 9 indent 4,40.02,22.09,0.0,0.0,37.89,47.58,26.75,0.0,0.0,25.68,8.727815488283978
data_1366,grad17-Zr measure 10 indent 1,36.08,22.89,0.0,0.0,41.04,43.58,28.16,0.0,0.0,28.26,9.390739453123487
data_1367,grad17-Zr measure 10 indent 2,36.08,22.89,0.0,0.0,41.04,43.58,28.16,0.0,0.0,28.26,9.633576002846151
data_1368,grad17-Zr measure 10 indent 3,36.08,22.89,0.0,0.0,41.04,43.58,28.16,0.0,0.0,28.26,9.609451486335514
data_1369,grad17-Zr measure 10 indent 4,36.08,22.89,0.0,0.0,41.04,43.58,28.16,0.0,0.0,28.26,9.338945769413964
data_1370,grad17-Zr measure 10 indent 5,36.08,22.89,0.0,0.0,41.04,43.58,28.16,0.0,0.0,28.26,9.516763112626679
data_1371,grad17-Zr measure 11 indent 1,32.73,23.47,0.0,0.0,43.79,40.11,29.3,0.0,0.0,30.59,9.891128313758575
data_1372,grad17-Zr measure 11 indent 2,32.73,23.47,0.0,0.0,43.79,40.11,29.3,0.0,0.0,30.59,9.750430127000143
data_1373,grad17-Zr measure 11 indent 3,32.73,23.47,0.0,0.0,43.79,40.11,29.3,0.0,0.0,30.59,9.910459800269685
data_1375,grad17-Zr measure 11 indent 5,32.73,23.47,0.0,0.0,43.79,40.11,29.3,0.0,0.0,30.59,9.829756079637127
data_1376,grad17-NbCr measure 1 indent 1,30.82,23.98,0.0,0.0,45.2,38.05,30.15,0.0,0.0,31.81,10.305555382468789
data_1378,grad17-NbCr measure 1 indent 3,30.82,23.98,0.0,0.0,45.2,38.05,30.15,0.0,0.0,31.81,10.338657386047903
data_1379,grad17-NbCr measure 1 indent 4,30.82,23.98,0.0,0.0,45.2,38.05,30.15,0.0,0.0,31.81,10.13419818236903
data_1380,grad17-NbCr measure 1 indent 5,30.82,23.98,0.0,0.0,45.2,38.05,30.15,0.0,0.0,31.81,10.085301537255297
data_1381,grad17-NbCr measure 2 indent 1,27.44,24.48,0.0,0.0,48.08,34.39,31.25,0.0,0.0,34.36,10.814846427482522
data_1382,grad17-NbCr measure 2 indent 2,27.44,24.48,0.0,0.0,48.08,34.39,31.25,0.0,0.0,34.36,10.5680488608998
data_1383,grad17-NbCr measure 2 indent 3,27.44,24.48,0.0,0.0,48.08,34.39,31.25,0.0,0.0,34.36,10.697836353291276
data_1384,grad17-NbCr measure 2 indent 4,27.44,24.48,0.0,0.0,48.08,34.39,31.25,0.0,0.0,34.36,10.725330673030184
data_1385,grad17-NbCr measure 2 indent 5,27.44,24.48,0.0,0.0,48.08,34.39,31.25,0.0,0.0,34.36,10.494020049257873
data_1386,grad17-NbCr measure 3 indent 1,24.46,24.99,0.0,0.0,50.55,31.07,32.33,0.0,0.0,36.6,10.946853728841125
data_1388,grad17-NbCr measure 3 indent 3,24.46,24.99,0.0,0.0,50.55,31.07,32.33,0.0,0.0,36.6,10.990617133460358
data_1389,grad17-NbCr measure 3 indent 4,24.46,24.99,0.0,0.0,50.55,31.07,32.33,0.0,0.0,36.6,11.213771280554646
data_1390,grad17-NbCr measure 3 indent 5,24.46,24.99,0.0,0.0,50.55,31.07,32.33,0.0,0.0,36.6,11.177461993633749
data_1391,grad17-NbCr measure 4 indent 1,21.59,25.44,0.0,0.0,52.97,27.79,33.35,0.0,0.0,38.86,11.427980759998153
data_1392,grad17-NbCr measure 4 indent 2,21.59,25.44,0.0,0.0,52.97,27.79,33.35,0.0,0.0,38.86,11.471128259000034
data_1394,grad17-NbCr measure 4 indent 4,21.59,25.44,0.0,0.0,52.97,27.79,33.35,0.0,0.0,38.86,11.349553394275654
data_1395,grad17-NbCr measure 4 indent 5,21.59,25.44,0.0,0.0,52.97,27.79,33.35,0.0,0.0,38.86,11.328940898527556
data_1396,grad17-NbCr measure 5 indent 1,19.21,25.89,0.0,0.0,54.9,24.99,34.3,0.0,0.0,40.71,11.669560572200993
data_1397,grad17-NbCr measure 5 indent 2,19.21,25.89,0.0,0.0,54.9,24.99,34.3,0.0,0.0,40.71,11.707317302055472
data_1398,grad17-NbCr measure 5 indent 3,19.21,25.89,0.0,0.0,54.9,24.99,34.3,0.0,0.0,40.71,11.924876013403283
data_1399,grad17-NbCr measure 5 indent 4,19.21,25.89,0.0,0.0,54.9,24.99,34.3,0.0,0.0,40.71,11.828380374933136
data_1400,grad17-NbCr measure 5 indent 5,19.21,25.89,0.0,0.0,54.9,24.99,34.3,0.0,0.0,40.71,11.677645220559844
data_1401,grad17-NbCr measure 6 indent 1,16.55,26.56,0.0,0.0,56.88,21.77,35.58,0.0,0.0,42.65,12.211459293736688
data_1402,grad17-NbCr measure 6 indent 2,16.55,26.56,0.0,0.0,56.88,21.77,35.58,0.0,0.0,42.65,6.476911698398363
data_1403,grad17-NbCr measure 6 indent 3,16.55,26.56,0.0,0.0,56.88,21.77,35.58,0.0,0.0,42.65,7.309234586416352
data_1404,grad17-NbCr measure 6 indent 4,16.55,26.56,0.0,0.0,56.88,21.77,35.58,0.0,0.0,42.65,12.06994660190335
data_1406,grad17-NbCr measure 7 indent 1,14.7,27.04,0.0,0.0,58.26,19.48,36.5,0.0,0.0,44.02,12.392815297393057
data_1407,grad17-NbCr measure 7 indent 2,14.7,27.04,0.0,0.0,58.26,19.48,36.5,0.0,0.0,44.02,12.430041249707527
data_1408,grad17-NbCr measure 7 indent 3,14.7,27.04,0.0,0.0,58.26,19.48,36.5,0.0,0.0,44.02,12.54537997696962
data_1409,grad17-NbCr measure 7 indent 4,14.7,27.04,0.0,0.0,58.26,19.48,36.5,0.0,0.0,44.02,12.35042580261099
data_1410,grad17-NbCr measure 7 indent 5,14.7,27.04,0.0,0.0,58.26,19.48,36.5,0.0,0.0,44.02,12.427441192626523
data_1411,grad17-NbCr measure 8 indent 1,12.61,27.72,0.0,0.0,59.67,16.84,37.72,0.0,0.0,45.44,12.901210306846
data_1412,grad17-NbCr measure 8 indent 2,12.61,27.72,0.0,0.0,59.67,16.84,37.72,0.0,0.0,45.44,12.75319279135012
data_1413,grad17-NbCr measure 8 indent 3,12.61,27.72,0.0,0.0,59.67,16.84,37.72,0.0,0.0,45.44,12.837412214284267
data_1414,grad17-NbCr measure 8 indent 4,12.61,27.72,0.0,0.0,59.67,16.84,37.72,0.0,0.0,45.44,13.172555672030887
data_1415,grad17-NbCr measure 8 indent 5,12.61,27.72,0.0,0.0,59.67,16.84,37.72,0.0,0.0,45.44,12.476584080801876
data_1416,grad17-NbCr measure 9 indent 1,10.88,28.43,0.0,0.0,60.68,14.62,38.91,0.0,0.0,46.47,13.051178310270211
data_1417,grad17-NbCr measure 9 indent 2,10.88,28.43,0.0,0.0,60.68,14.62,38.91,0.0,0.0,46.47,12.861856410396218
data_1418,grad17-NbCr measure 9 indent 3,10.88,28.43,0.0,0.0,60.68,14.62,38.91,0.0,0.0,46.47,13.200616832983146
data_1419,grad17-NbCr measure 9 indent 4,10.88,28.43,0.0,0.0,60.68,14.62,38.91,0.0,0.0,46.47,12.97642873358417
data_1420,grad17-NbCr measure 9 indent 5,10.88,28.43,0.0,0.0,60.68,14.62,38.91,0.0,0.0,46.47,12.997658620295768
data_1422,grad17-NbCr measure 10 indent 2,9.11,29.4,0.0,0.0,61.49,12.3,40.41,0.0,0.0,47.29,12.816612764200478
data_1423,grad17-NbCr measure 10 indent 3,9.11,29.4,0.0,0.0,61.49,12.3,40.41,0.0,0.0,47.29,13.314135558570403
data_1424,grad17-NbCr measure 10 indent 4,9.11,29.4,0.0,0.0,61.49,12.3,40.41,0.0,0.0,47.29,12.93855994691882
data_1425,grad17-NbCr measure 10 indent 5,9.11,29.4,0.0,0.0,61.49,12.3,40.41,0.0,0.0,47.29,12.740251310665196
data_1426,grad18-Zr measure 1 indent 1,67.23,0.0,13.59,0.0,19.18,72.72,0.0,15.46,0.0,11.82,7.364938650615575
data_1427,grad18-Zr measure 1 indent 2,67.23,0.0,13.59,0.0,19.18,72.72,0.0,15.46,0.0,11.82,7.349127551718629
data_1428,grad18-Zr measure 1 indent 3,67.23,0.0,13.59,0.0,19.18,72.72,0.0,15.46,0.0,11.82,7.344848490062963
data_1429,grad18-Zr measure 1 indent 4,67.23,0.0,13.59,0.0,19.18,72.72,0.0,15.46,0.0,11.82,7.212565792807374
data_1430,grad18-Zr measure 1 indent 5,67.23,0.0,13.59,0.0,19.18,72.72,0.0,15.46,0.0,11.82,7.443512494108935
data_1431,grad18-Zr measure 2 indent 1,63.13,0.0,15.1,0.0,21.77,69.06,0.0,17.37,0.0,13.57,8.080924292349277
data_1432,grad18-Zr measure 2 indent 2,63.13,0.0,15.1,0.0,21.77,69.06,0.0,17.37,0.0,13.57,7.989298055438934
data_1433,grad18-Zr measure 2 indent 3,63.13,0.0,15.1,0.0,21.77,69.06,0.0,17.37,0.0,13.57,8.000849639730522
data_1434,grad18-Zr measure 2 indent 4,63.13,0.0,15.1,0.0,21.77,69.06,0.0,17.37,0.0,13.57,7.880163229022237
data_1435,grad18-Zr measure 2 indent 5,63.13,0.0,15.1,0.0,21.77,69.06,0.0,17.37,0.0,13.57,7.999911513568318
data_1436,grad18-Zr measure 3 indent 1,58.83,0.0,16.5,0.0,24.67,65.19,0.0,19.23,0.0,15.58,8.840215555508003
data_1437,grad18-Zr measure 3 indent 2,58.83,0.0,16.5,0.0,24.67,65.19,0.0,19.23,0.0,15.58,8.773881900121108
data_1438,grad18-Zr measure 3 indent 3,58.83,0.0,16.5,0.0,24.67,65.19,0.0,19.23,0.0,15.58,8.614457003685512
data_1439,grad18-Zr measure 3 indent 4,58.83,0.0,16.5,0.0,24.67,65.19,0.0,19.23,0.0,15.58,8.568751125656936
data_1440,grad18-Zr measure 3 indent 5,58.83,0.0,16.5,0.0,24.67,65.19,0.0,19.23,0.0,15.58,8.650565014275978
data_1441,grad18-Zr measure 4 indent 1,54.4,0.0,17.93,0.0,27.67,61.1,0.0,21.18,0.0,17.72,9.17153727066812
data_1442,grad18-Zr measure 4 indent 2,54.4,0.0,17.93,0.0,27.67,61.1,0.0,21.18,0.0,17.72,9.494001471970869
data_1443,grad18-Zr measure 4 indent 3,54.4,0.0,17.93,0.0,27.67,61.1,0.0,21.18,0.0,17.72,9.455960688105597
data_1444,grad18-Zr measure 4 indent 4,54.4,0.0,17.93,0.0,27.67,61.1,0.0,21.18,0.0,17.72,9.330906325288284
data_1445,grad18-Zr measure 4 indent 5,54.4,0.0,17.93,0.0,27.67,61.1,0.0,21.18,0.0,17.72,9.182548868433125
data_1446,grad18-Zr measure 5 indent 1,50.23,0.0,19.25,0.0,30.53,57.16,0.0,23.04,0.0,19.8,10.122940589374807
data_1447,grad18-Zr measure 5 indent 2,50.23,0.0,19.25,0.0,30.53,57.16,0.0,23.04,0.0,19.8,9.866229820271466
data_1448,grad18-Zr measure 5 indent 3,50.23,0.0,19.25,0.0,30.53,57.16,0.0,23.04,0.0,19.8,10.36270512434758
data_1449,grad18-Zr measure 5 indent 4,50.23,0.0,19.25,0.0,30.53,57.16,0.0,23.04,0.0,19.8,10.05872167258174
data_1450,grad18-Zr measure 5 indent 5,50.23,0.0,19.25,0.0,30.53,57.16,0.0,23.04,0.0,19.8,10.24009034760292
data_1452,grad18-Zr measure 6 indent 2,47.07,0.0,20.29,0.0,32.63,54.1,0.0,24.53,0.0,21.38,10.710979956951979
data_1453,grad18-Zr measure 6 indent 3,47.07,0.0,20.29,0.0,32.63,54.1,0.0,24.53,0.0,21.38,10.636981228366135
data_1454,grad18-Zr measure 6 indent 4,47.07,0.0,20.29,0.0,32.63,54.1,0.0,24.53,0.0,21.38,10.731830501987421
data_1455,grad18-Zr measure 6 indent 5,47.07,0.0,20.29,0.0,32.63,54.1,0.0,24.53,0.0,21.38,10.61125117149305
data_1456,grad18-Zr measure 7 indent 1,42.18,0.0,21.61,0.0,36.21,49.3,0.0,26.57,0.0,24.13,11.411419796850453
data_1457,grad18-Zr measure 7 indent 2,42.18,0.0,21.61,0.0,36.21,49.3,0.0,26.57,0.0,24.13,11.417871843276318
data_1458,grad18-Zr measure 7 indent 3,42.18,0.0,21.61,0.0,36.21,49.3,0.0,26.57,0.0,24.13,10.91276240231172
data_1459,grad18-Zr measure 7 indent 4,42.18,0.0,21.61,0.0,36.21,49.3,0.0,26.57,0.0,24.13,11.243081433226642
data_1460,grad18-Zr measure 7 indent 5,42.18,0.0,21.61,0.0,36.21,49.3,0.0,26.57,0.0,24.13,11.428987117731996
data_1461,grad18-Zr measure 8 indent 1,37.95,0.0,22.78,0.0,39.27,45.02,0.0,28.42,0.0,26.56,11.920808558078555
data_1462,grad18-Zr measure 8 indent 2,37.95,0.0,22.78,0.0,39.27,45.02,0.0,28.42,0.0,26.56,11.744831301844137
data_1463,grad18-Zr measure 8 indent 3,37.95,0.0,22.78,0.0,39.27,45.02,0.0,28.42,0.0,26.56,11.597842486656592
data_1464,grad18-Zr measure 8 indent 4,37.95,0.0,22.78,0.0,39.27,45.02,0.0,28.42,0.0,26.56,11.63279386370131
data_1465,grad18-Zr measure 8 indent 5,37.95,0.0,22.78,0.0,39.27,45.02,0.0,28.42,0.0,26.56,12.054381330701805
data_1466,grad18-Zr measure 9 indent 1,34.11,0.0,23.48,0.0,42.41,41.11,0.0,29.76,0.0,29.13,12.270319747459071
data_1467,grad18-Zr measure 9 indent 2,34.11,0.0,23.48,0.0,42.41,41.11,0.0,29.76,0.0,29.13,12.155828132260655
data_1468,grad18-Zr measure 9 indent 3,34.11,0.0,23.48,0.0,42.41,41.11,0.0,29.76,0.0,29.13,12.45162445436569
data_1469,grad18-Zr measure 9 indent 4,34.11,0.0,23.48,0.0,42.41,41.11,0.0,29.76,0.0,29.13,11.930245135034795
data_1470,grad18-Zr measure 9 indent 5,34.11,0.0,23.48,0.0,42.41,41.11,0.0,29.76,0.0,29.13,12.275987356908566
data_1471,grad18-Zr measure 10 indent 1,30.19,0.0,24.34,0.0,45.47,36.95,0.0,31.33,0.0,31.73,12.576595033029129
data_1472,grad18-Zr measure 10 indent 2,30.19,0.0,24.34,0.0,45.47,36.95,0.0,31.33,0.0,31.73,12.85511269162636
data_1473,grad18-Zr measure 10 indent 3,30.19,0.0,24.34,0.0,45.47,36.95,0.0,31.33,0.0,31.73,12.627467405681038
data_1474,grad18-Zr measure 10 indent 4,30.19,0.0,24.34,0.0,45.47,36.95,0.0,31.33,0.0,31.73,12.806448424844204
data_1475,grad18-Zr measure 10 indent 5,30.19,0.0,24.34,0.0,45.47,36.95,0.0,31.33,0.0,31.73,12.748010762553065
data_1476,grad18-Zr measure 11 indent 1,26.77,0.0,25.25,0.0,47.98,33.18,0.0,32.92,0.0,33.9,12.836512362599658
data_1477,grad18-Zr measure 11 indent 2,26.77,0.0,25.25,0.0,47.98,33.18,0.0,32.92,0.0,33.9,13.007668745963752
data_1478,grad18-Zr measure 11 indent 3,26.77,0.0,25.25,0.0,47.98,33.18,0.0,32.92,0.0,33.9,13.193409182090102
data_1479,grad18-Zr measure 11 indent 4,26.77,0.0,25.25,0.0,47.98,33.18,0.0,32.92,0.0,33.9,13.047456604389316
data_1480,grad18-Zr measure 11 indent 5,26.77,0.0,25.25,0.0,47.98,33.18,0.0,32.92,0.0,33.9,12.918512595953533
data_1481,grad18-CrMo measure 1 indent 1,25.12,0.0,25.54,0.0,49.34,31.36,0.0,33.54,0.0,35.11,13.021535743654354
data_1482,grad18-CrMo measure 1 indent 2,25.12,0.0,25.54,0.0,49.34,31.36,0.0,33.54,0.0,35.11,13.206113166183725
data_1483,grad18-CrMo measure 1 indent 3,25.12,0.0,25.54,0.0,49.34,31.36,0.0,33.54,0.0,35.11,13.565572320618866
data_1484,grad18-CrMo measure 1 indent 4,25.12,0.0,25.54,0.0,49.34,31.36,0.0,33.54,0.0,35.11,13.115456699416736
data_1485,grad18-CrMo measure 1 indent 5,25.12,0.0,25.54,0.0,49.34,31.36,0.0,33.54,0.0,35.11,12.825569945518879
data_1486,grad18-CrMo measure 2 indent 1,22.07,0.0,26.15,0.0,51.79,27.9,0.0,34.77,0.0,37.32,13.276766648079766
data_1487,grad18-CrMo measure 2 indent 2,22.07,0.0,26.15,0.0,51.79,27.9,0.0,34.77,0.0,37.32,13.327408409975941
data_1488,grad18-CrMo measure 2 indent 3,22.07,0.0,26.15,0.0,51.79,27.9,0.0,34.77,0.0,37.32,13.07315728361539
data_1489,grad18-CrMo measure 2 indent 4,22.07,0.0,26.15,0.0,51.79,27.9,0.0,34.77,0.0,37.32,12.969404621146952
data_1490,grad18-CrMo measure 2 indent 5,22.07,0.0,26.15,0.0,51.79,27.9,0.0,34.77,0.0,37.32,13.170209310182308
data_1491,grad18-CrMo measure 3 indent 1,19.36,0.0,26.78,0.0,53.86,24.75,0.0,36.0,0.0,39.24,13.26314400563485
data_1492,grad18-CrMo measure 3 indent 2,19.36,0.0,26.78,0.0,53.86,24.75,0.0,36.0,0.0,39.24,12.949894039340665
data_1493,grad18-CrMo measure 3 indent 3,19.36,0.0,26.78,0.0,53.86,24.75,0.0,36.0,0.0,39.24,12.913165553624825
data_1494,grad18-CrMo measure 3 indent 4,19.36,0.0,26.78,0.0,53.86,24.75,0.0,36.0,0.0,39.24,13.965009424416575
data_1495,grad18-CrMo measure 3 indent 5,19.36,0.0,26.78,0.0,53.86,24.75,0.0,36.0,0.0,39.24,13.336792653651624
data_1496,grad18-CrMo measure 4 indent 1,16.36,0.0,27.4,0.0,55.86,21.75,0.0,37.0,0.0,40.84,13.349929151151603
data_1497,grad18-CrMo measure 4 indent 2,16.36,0.0,27.4,0.0,55.86,21.75,0.0,37.0,0.0,40.84,13.458107179153018
data_1498,grad18-CrMo measure 4 indent 3,16.36,0.0,27.4,0.0,55.86,21.75,0.0,37.0,0.0,40.84,13.490330769637346
data_1499,grad18-CrMo measure 4 indent 4,16.36,0.0,27.4,0.0,55.86,21.75,0.0,37.0,0.0,40.84,13.624075287495122
data_1500,grad18-CrMo measure 4 indent 5,16.36,0.0,27.4,0.0,55.86,21.75,0.0,37.0,0.0,40.84,13.51527124044
data_1501,grad18-CrMo measure 5 indent 1,14.56,0.0,27.98,0.0,57.46,18.97,0.0,38.35,0.0,42.68,13.533785750675653
data_1502,grad18-CrMo measure 5 indent 2,14.56,0.0,27.98,0.0,57.46,18.97,0.0,38.35,0.0,42.68,13.118120184882132
data_1503,grad18-CrMo measure 5 indent 3,14.56,0.0,27.98,0.0,57.46,18.97,0.0,38.35,0.0,42.68,13.404005853911892
data_1504,grad18-CrMo measure 5 indent 4,14.56,0.0,27.98,0.0,57.46,18.97,0.0,38.35,0.0,42.68,6.446993324252627
data_1505,grad18-CrMo measure 5 indent 5,14.56,0.0,27.98,0.0,57.46,18.97,0.0,38.35,0.0,42.68,17.850748937273842
data_1506,grad18-CrMo measure 6 indent 1,12.63,0.0,28.5,0.0,58.86,16.59,0.0,39.36,0.0,44.05,13.571117763453591
data_1507,grad18-CrMo measure 6 indent 2,12.63,0.0,28.5,0.0,58.86,16.59,0.0,39.36,0.0,44.05,13.645588849865087
data_1508,grad18-CrMo measure 6 indent 3,12.63,0.0,28.5,0.0,58.86,16.59,0.0,39.36,0.0,44.05,13.446235726618028
data_1509,grad18-CrMo measure 6 indent 4,12.63,0.0,28.5,0.0,58.86,16.59,0.0,39.36,0.0,44.05,13.438918070537582
data_1510,grad18-CrMo measure 6 indent 5,12.63,0.0,28.5,0.0,58.86,16.59,0.0,39.36,0.0,44.05,13.130218083062575
data_1511,grad18-CrMo measure 7 indent 1,10.99,0.0,29.24,0.0,59.77,14.49,0.0,40.57,0.0,44.94,14.169737822496744
data_1512,grad18-CrMo measure 7 indent 2,10.99,0.0,29.24,0.0,59.77,14.49,0.0,40.57,0.0,44.94,18.563535118914402
data_1513,grad18-CrMo measure 7 indent 3,10.99,0.0,29.24,0.0,59.77,14.49,0.0,40.57,0.0,44.94,16.007065142646688
data_1514,grad18-CrMo measure 7 indent 4,10.99,0.0,29.24,0.0,59.77,14.49,0.0,40.57,0.0,44.94,16.656343154757277
data_1515,grad18-CrMo measure 7 indent 5,10.99,0.0,29.24,0.0,59.77,14.49,0.0,40.57,0.0,44.94,13.946267525332477
data_1516,grad18-CrMo measure 8 indent 1,8.28,0.0,29.01,0.0,62.71,11.1,0.0,40.94,0.0,47.96,22.803474741675743
data_1517,grad18-CrMo measure 8 indent 2,8.28,0.0,29.01,0.0,62.71,11.1,0.0,40.94,0.0,47.96,21.966220920108107
data_1518,grad18-CrMo measure 8 indent 3,8.28,0.0,29.01,0.0,62.71,11.1,0.0,40.94,0.0,47.96,23.02643633784112
data_1519,grad18-CrMo measure 8 indent 4,8.28,0.0,29.01,0.0,62.71,11.1,0.0,40.94,0.0,47.96,23.54949266708867
data_1520,grad18-CrMo measure 8 indent 5,8.28,0.0,29.01,0.0,62.71,11.1,0.0,40.94,0.0,47.96,22.493722488072862
data_1521,grad18-CrMo measure 9 indent 1,6.91,0.0,30.27,0.0,62.82,9.28,0.0,42.7,0.0,48.03,21.910347881902883
data_1522,grad18-CrMo measure 9 indent 2,6.91,0.0,30.27,0.0,62.82,9.28,0.0,42.7,0.0,48.03,21.55653880081705
data_1523,grad18-CrMo measure 9 indent 3,6.91,0.0,30.27,0.0,62.82,9.28,0.0,42.7,0.0,48.03,20.80573416596194
data_1524,grad18-CrMo measure 9 indent 4,6.91,0.0,30.27,0.0,62.82,9.28,0.0,42.7,0.0,48.03,22.578251156995613
data_1525,grad18-CrMo measure 9 indent 5,6.91,0.0,30.27,0.0,62.82,9.28,0.0,42.7,0.0,48.03,21.053381218275188
data_1526,grad18-CrMo measure 10 indent 1,6.12,0.0,31.43,0.0,62.45,8.18,0.0,44.21,0.0,47.6,21.495600073729264
