Repository: Raphael-Boichot/Accelerated-exploration-of-multinary-systems

# Main
The file main coded in matlab allows to predict value of Young modulus, Hardness, and to determine if the phase is crystalline or amorphous.

### Path

The first step is to change the path in main.m

### Choice of the data for the train 

There are different set of data. These data are located in the section "input". 
The dataset used can be chosen my modifying the variable "Data" in main.m.
To use other datasets than those provided, columns must be named Zr_at, Nb_at, Mo_at, Ti_at, Cr_at, E_GPa, H_GPa, CI and XRD in order to work.

File: matlab/input/Raw_data_corrected.csv (part 4 of 9)
v,Indent,Zr_at,Nb_at,Mo_at,Ti_at,Cr_at,Zr_m,Nb_m,Mo_m,Ti_m,Cr_m,E_GPa,H_GPa,CI,IQ,XRD
data_787,grad12-TiZrCrMo measure 4 indent 2,10.97,24.8,18.86,17.19,28.18,13.52,31.12,24.45,11.12,19.79,144.07237401444314,11.439205191228897,0.0147478,35343.68,0
data_788,grad12-TiZrCrMo measure 4 indent 3,10.97,24.8,18.86,17.19,28.18,13.52,31.12,24.45,11.12,19.79,148.85742740993072,11.30156842313827,0.0147478,35343.68,0
data_789,grad12-TiZrCrMo measure 4 indent 4,10.97,24.8,18.86,17.19,28.18,13.52,31.12,24.45,11.12,19.79,152.5282462807906,11.167855721230127,0.0147478,35343.68,0
data_790,grad12-TiZrCrMo measure 4 indent 5,10.97,24.8,18.86,17.19,28.18,13.52,31.12,24.45,11.12,19.79,151.18386690819364,11.180206203338583,0.0147478,35343.68,0
data_791,grad12-TiZrCrMo measure 5 indent 1,11.26,22.12,19.12,18.1,29.4,14.05,28.1,25.09,11.86,20.91,152.25758478902267,11.082502807734947,0.0147478,35343.68,0
data_792,grad12-TiZrCrMo measure 5 indent 2,11.26,22.12,19.12,18.1,29.4,14.05,28.1,25.09,11.86,20.91,142.95252999247833,11.546046463963318,0.0147478,35343.68,0
data_793,grad12-TiZrCrMo measure 5 indent 3,11.26,22.12,19.12,18.1,29.4,14.05,28.1,25.09,11.86,20.91,144.52091702156062,11.55027126537379,0.0147478,35343.68,0
data_794,grad12-TiZrCrMo measure 5 indent 4,11.26,22.12,19.12,18.1,29.4,14.05,28.1,25.09,11.86,20.91,148.34962713406418,11.254115053036482,0.0147478,35343.68,0
data_795,grad12-TiZrCrMo measure 5 indent 5,11.26,22.12,19.12,18.1,29.4,14.05,28.1,25.09,11.86,20.91,145.23780177987933,11.320794997446725,0.0147478,35343.68,0
data_796,grad12-TiZrCrMo measure 6 indent 1,11.74,19.41,19.53,18.76,30.56,14.8,24.92,25.9,12.42,21.96,149.0228295204647,11.462475802352985,0.0147478,35343.68,0
data_797,grad12-TiZrCrMo measure 6 indent 2,11.74,19.41,19.53,18.76,30.56,14.8,24.92,25.9,12.42,21.96,147.88561687509312,11.36897175465584,0.0147478,35343.68,0
data_798,grad12-TiZrCrMo measure 6 indent 3,11.74,19.41,19.53,18.76,30.56,14.8,24.92,25.9,12.42,21.96,147.92581943278938,11.539476660811431,0.0147478,35343.68,0
data_799,grad12-TiZrCrMo measure 6 indent 4,11.74,19.41,19.53,18.76,30.56,14.8,24.92,25.9,12.42,21.96,150.88151707160887,11.413129583390667,0.0147478,35343.68,0
data_800,grad12-TiZrCrMo measure 6 indent 5,11.74,19.41,19.53,18.76,30.56,14.8,24.92,25.9,12.42,21.96,150.55437726562627,11.435287380668562,0.0147478,35343.68,0
data_801,grad12-TiZrCrMo measure 7 indent 1,12.04,16.61,20.08,19.73,31.53,15.36,21.58,26.93,13.21,22.92,147.51017419617642,11.448118051568198,0.0147478,35343.68,0
data_802,grad12-TiZrCrMo measure 7 indent 2,12.04,16.61,20.08,19.73,31.53,15.36,21.58,26.93,13.21,22.92,144.55105045492292,11.68415287508209,0.0147478,35343.68,0
data_803,grad12-TiZrCrMo measure 7 indent 3,12.04,16.61,20.08,19.73,31.53,15.36,21.58,26.93,13.21,22.92,148.06930984408757,11.512581383761498,0.0147478,35343.68,0
data_804,grad12-TiZrCrMo measure 7 indent 4,12.04,16.61,20.08,19.73,31.53,15.36,21.58,26.93,13.21,22.92,148.98791528581597,11.59060912855355,0.0147478,35343.68,0
data_805,grad12-TiZrCrMo measure 7 indent 5,12.04,16.61,20.08,19.73,31.53,15.36,21.58,26.93,13.21,22.92,150.15297070507683,11.627675313049515,0.0147478,35343.68,0
data_806,grad12-TiZrCrMo measure 8 indent 1,12.48,14.48,20.33,20.21,32.5,16.05,18.97,27.5,13.65,23.82,147.43992124009847,11.4663664935501,0.0147478,35343.68,0
data_807,grad12-TiZrCrMo measure 8 indent 2,12.48,14.48,20.33,20.21,32.5,16.05,18.97,27.5,13.65,23.82,148.23161710783742,11.591162970155635,0.0147478,35343.68,0
data_808,grad12-TiZrCrMo measure 8 indent 3,12.48,14.48,20.33,20.21,32.5,16.05,18.97,27.5,13.65,23.82,147.667254353374,11.611917681172567,0.0147478,35343.68,0
data_809,grad12-TiZrCrMo measure 8 indent 4,12.48,14.48,20.33,20.21,32.5,16.05,18.97,27.5,13.65,23.82,148.07788153257468,11.788565553187626,0.0147478,35343.68,0
data_810,grad12-TiZrCrMo measure 8 indent 5,12.48,14.48,20.33,20.21,32.5,16.05,18.97,27.5,13.65,23.82,149.96778780582713,11.425724439580009,0.0147478,35343.68,0
data_811,grad12-TiZrCrMo measure 9 indent 1,12.9,12.08,20.79,20.98,33.25,16.75,15.97,28.38,14.3,24.6,152.97935162485612,11.595248783425147,0.0147478,35343.68,0
data_812,grad12-TiZrCrMo measure 9 indent 2,12.9,12.08,20.79,20.98,33.25,16.75,15.97,28.38,14.3,24.6,156.9571638558071,11.308772526695563,0.0147478,35343.68,0
data_813,grad12-TiZrCrMo measure 9 indent 3,12.9,12.08,20.79,20.98,33.25,16.75,15.97,28.38,14.3,24.6,142.62040977503415,11.919176068472524,0.0147478,35343.68,0
data_814,grad12-TiZrCrMo measure 9 indent 4,12.9,12.08,20.79,20.98,33.25,16.75,15.97,28.38,14.3,24.6,148.7725524160316,11.656830388077065,0.0147478,35343.68,0
data_815,grad12-TiZrCrMo measure 9 indent 5,12.9,12.08,20.79,20.98,33.25,16.75,15.97,28.38,14.3,24.6,149.3233132203904,11.692044273644047,0.0147478,35343.68,0
data_816,grad12-TiZrCrMo measure 10 indent 1,13.41,9.67,21.02,21.83,34.07,17.58,12.92,29.0,15.03,25.47,146.96486604064776,11.660912926441705,0.0147478,35343.68,0
data_817,grad12-TiZrCrMo measure 10 indent 2,13.41,9.67,21.02,21.83,34.07,17.58,12.92,29.0,15.03,25.47,146.47028576890966,11.904627257866824,0.0147478,35343.68,0
data_818,grad12-TiZrCrMo measure 10 indent 3,13.41,9.67,21.02,21.83,34.07,17.58,12.92,29.0,15.03,25.47,148.44631945015234,11.80949890235961,0.0147478,35343.68,0
data_819,grad12-TiZrCrMo measure 10 indent 4,13.41,9.67,21.02,21.83,34.07,17.58,12.92,29.0,15.03,25.47,152.62550007851002,11.70939757814764,0.0147478,35343.68,0
data_820,grad12-TiZrCrMo measure 10 indent 5,13.41,9.67,21.02,21.83,34.07,17.58,12.92,29.0,15.03,25.47,146.7356075455172,11.726756783558876,0.0147478,35343.68,0
data_821,grad12-TiZrCrMo measure 11 indent 1,13.86,8.02,21.44,22.18,34.49,18.26,10.77,29.72,15.35,25.9,0,0,0.0147478,35343.68,0
data_822,grad12-TiZrCrMo measure 11 indent 2,13.86,8.02,21.44,22.18,34.49,18.26,10.77,29.72,15.35,25.9,147.52356059234737,11.678686673932555,0.0147478,35343.68,0
data_823,grad12-TiZrCrMo measure 11 indent 3,13.86,8.02,21.44,22.18,34.49,18.26,10.77,29.72,15.35,25.9,150.33153639349723,11.552387987961545,0.0147478,35343.68,0
data_824,grad12-TiZrCrMo measure 11 indent 4,13.86,8.02,21.44,22.18,34.49,18.26,10.77,29.72,15.35,25.9,145.6226242681612,11.854613542126087,0.0147478,35343.68,0
data_825,grad12-TiZrCrMo measure 11 indent 5,13.86,8.02,21.44,22.18,34.49,18.26,10.77,29.72,15.35,25.9,149.24698849958688,11.475194480373155,0.0147478,35343.68,0
data_826,grad12-TiZrCrMo measure 12 indent 1,14.26,6.7,21.86,21.94,35.25,18.84,9.01,30.37,15.22,26.55,145.51287143551355,11.556363644955544,0.0147478,35343.68,0
data_827,grad12-TiZrCrMo measure 12 indent 2,14.26,6.7,21.86,21.94,35.25,18.84,9.01,30.37,15.22,26.55,143.39362245518817,11.646566875416735,0.0147478,35343.68,0
data_828,grad12-TiZrCrMo measure 12 indent 3,14.26,6.7,21.86,21.94,35.25,18.84,9.01,30.37,15.22,26.55,142.62743900071686,11.766932727167829,0.0147478,35343.68,0
data_829,grad12-TiZrCrMo measure 12 indent 4,14.26,6.7,21.86,21.94,35.25,18.84,9.01,30.37,15.22,26.55,142.9324774707402,11.76285744165682,0.0147478,35343.68,0
data_830,grad12-TiZrCrMo measure 12 indent 5,14.26,6.7,21.86,21.94,35.25,18.84,9.01,30.37,15.22,26.55,146.0615954199398,11.637535187279806,0.0147478,35343.68,0
data_831,grad13-Nb measure 1 indent 1,0.0,83.09,12.81,4.1,0.0,0.0,84.41,13.44,2.15,0.0,151.11119650389656,4.675724413228055,0.2913553,57980.77,1.0
data_832,grad13-Nb measure 1 indent 2,0.0,83.09,12.81,4.1,0.0,0.0,84.41,13.44,2.15,0.0,176.30901334750536,5.002113524048917,0.2913553,57980.77,1.0
data_833,grad13-Nb measure 1 indent 3,0.0,83.09,12.81,4.1,0.0,0.0,84.41,13.44,2.15,0.0,156.28656808798195,4.5428732848876505,0.2913553,57980.77,1.0
data_834,grad13-Nb measure 1 indent 4,0.0,83.09,12.81,4.1,0.0,0.0,84.41,13.44,2.15,0.0,146.98391403520793,4.486112381961437,0.2913553,57980.77,1.0
data_835,grad13-Nb measure 1 indent 5,0.0,83.09,12.81,4.1,0.0,0.0,84.41,13.44,2.15,0.0,149.5611009540585,4.6406194182111555,0.2913553,57980.77,1.0
data_836,grad13-Nb measure 2 indent 1,0.0,83.98,15.2,0.82,0.0,0.0,83.89,15.68,0.42,0.0,146.8273409053974,3.704407322805376,0.8238656999999999,91219.87,1.0
data_837,grad13-Nb measure 2 indent 2,0.0,83.98,15.2,0.82,0.0,0.0,83.89,15.68,0.42,0.0,182.08881110352607,5.049188585643964,0.8238656999999999,91219.87,1.0
data_838,grad13-Nb measure 2 indent 3,0.0,83.98,15.2,0.82,0.0,0.0,83.89,15.68,0.42,0.0,163.56630674446237,4.581117367460926,0.8238656999999999,91219.87,1.0
data_839,grad13-Nb measure 2 indent 4,0.0,83.98,15.2,0.82,0.0,0.0,83.89,15.68,0.42,0.0,153.658181108584,4.196473636525795,0.8238656999999999,91219.87,1.0
data_840,grad13-Nb measure 2 indent 5,0.0,83.98,15.2,0.82,0.0,0.0,83.89,15.68,0.42,0.0,140.26641125061911,3.342150332518397,0.8238656999999999,91219.87,1.0
data_841,grad13-Nb measure 3 indent 1,0.0,82.46,16.98,0.55,0.0,0.0,82.23,17.49,0.28,0.0,159.86697530731374,4.452686732152395,0.9041234,98453.55,1.0
data_842,grad13-Nb measure 3 indent 2,0.0,82.46,16.98,0.55,0.0,0.0,82.23,17.49,0.28,0.0,165.16513609116092,4.550697838569249,0.9041234,98453.55,1.0
data_843,grad13-Nb measure 3 indent 3,0.0,82.46,16.98,0.55,0.0,0.0,82.23,17.49,0.28,0.0,162.7286919882889,4.552601191626551,0.9041234,98453.55,1.0
data_844,grad13-Nb measure 3 indent 4,0.0,82.46,16.98,0.55,0.0,0.0,82.23,17.49,0.28,0.0,170.89219110954755,4.484056777656921,0.9041234,98453.55,1.0
data_845,grad13-Nb measure 3 indent 5,0.0,82.46,16.98,0.55,0.0,0.0,82.23,17.49,0.28,0.0,172.97879305008257,4.5315100065316845,0.9041234,98453.55,1.0
data_846,grad13-Nb measure 4 indent 1,0.0,80.09,18.88,1.03,0.0,0.0,80.0,19.47,0.53,0.0,169.40135645599526,4.805621033532413,0.8928050999999999,99791.73,1.0
data_847,grad13-Nb measure 4 indent 2,0.0,80.09,18.88,1.03,0.0,0.0,80.0,19.47,0.53,0.0,166.6297452490028,4.749196251523042,0.8928050999999999,99791.73,1.0
data_848,grad13-Nb measure 4 indent 3,0.0,80.09,18.88,1.03,0.0,0.0,80.0,19.47,0.53,0.0,166.5276158239158,4.7702890541997185,0.8928050999999999,99791.73,1.0
data_849,grad13-Nb measure 4 indent 4,0.0,80.09,18.88,1.03,0.0,0.0,80.0,19.47,0.53,0.0,169.34684161642275,4.612368192610356,0.8928050999999999,99791.73,1.0
data_850,grad13-Nb measure 4 indent 5,0.0,80.09,18.88,1.03,0.0,0.0,80.0,19.47,0.53,0.0,172.49723214071173,4.65871698551808,0.8928050999999999,99791.73,1.0
data_851,grad13-Nb measure 5 indent 1,0.0,77.34,21.22,1.44,0.0,0.0,77.34,21.91,0.74,0.0,177.70047236929662,5.048547318397778,0.8759905000000001,100019.5,1.0
data_852,grad13-Nb measure 5 indent 2,0.0,77.34,21.22,1.44,0.0,0.0,77.34,21.91,0.74,0.0,174.39750760376324,5.053299573405799,0.8759905000000001,100019.5,1.0
data_853,grad13-Nb measure 5 indent 3,0.0,77.34,21.22,1.44,0.0,0.0,77.34,21.91,0.74,0.0,174.97876426903503,5.074307560783737,0.8759905000000001,100019.5,1.0
data_854,grad13-Nb measure 5 indent 4,0.0,77.34,21.22,1.44,0.0,0.0,77.34,21.91,0.74,0.0,172.93468018376637,5.119566112586213,0.8759905000000001,100019.5,1.0
data_855,grad13-Nb measure 5 indent 5,0.0,77.34,21.22,1.44,0.0,0.0,77.34,21.91,0.74,0.0,185.56707116198677,5.565151680115292,0.8759905000000001,100019.5,1.0
data_856,grad13-Nb measure 6 indent 1,0.0,74.74,23.2,2.06,0.0,0.0,74.92,24.02,1.06,0.0,173.22548371527586,5.465838893728662,0.8640223,100095.6,1.0
data_857,grad13-Nb measure 6 indent 2,0.0,74.74,23.2,2.06,0.0,0.0,74.92,24.02,1.06,0.0,182.1523353551156,5.430824038428983,0.8640223,100095.6,1.0
data_858,grad13-Nb measure 6 indent 3,0.0,74.74,23.2,2.06,0.0,0.0,74.92,24.02,1.06,0.0,180.61610852306833,5.471911266080694,0.8640223,100095.6,1.0
data_859,grad13-Nb measure 6 indent 4,0.0,74.74,23.2,2.06,0.0,0.0,74.92,24.02,1.06,0.0,191.02286061069,5.438687166634697,0.8640223,100095.6,1.0
data_860,grad13-Nb measure 6 indent 5,0.0,74.74,23.2,2.06,0.0,0.0,74.92,24.02,1.06,0.0,175.10607625592138,5.526787750826507,0.8640223,100095.6,1.0
data_861,grad13-Nb measure 7 indent 1,0.0,72.01,25.23,2.76,0.0,0.0,72.38,26.19,1.43,0.0,184.9573247041176,5.826719683553456,0.8489267,99677.63,1.0
data_862,grad13-Nb measure 7 indent 2,0.0,72.01,25.23,2.76,0.0,0.0,72.38,26.19,1.43,0.0,189.38805950494734,5.6591532500649455,0.8489267,99677.63,1.0
data_863,grad13-Nb measure 7 indent 3,0.0,72.01,25.23,2.76,0.0,0.0,72.38,26.19,1.43,0.0,184.30258193676462,5.994392478869286,0.8489267,99677.63,1.0
data_864,grad13-Nb measure 7 indent 4,0.0,72.01,25.23,2.76,0.0,0.0,72.38,26.19,1.43,0.0,185.56775328797323,5.838495600690507,0.8489267,99677.63,1.0
data_865,grad13-Nb measure 7 indent 5,0.0,72.01,25.23,2.76,0.0,0.0,72.38,26.19,1.43,0.0,186.2063359721156,5.7877952798463035,0.8489267,99677.63,1.0
data_866,grad13-Nb measure 8 indent 1,0.0,68.33,27.9,3.76,0.0,0.0,68.96,29.08,1.96,0.0,194.75999171264155,6.259202350455755,0.879225,102162.3,1.0
data_867,grad13-Nb measure 8 indent 2,0.0,68.33,27.9,3.76,0.0,0.0,68.96,29.08,1.96,0.0,192.88748117843988,6.235117120203614,0.879225,102162.3,1.0
data_868,grad13-Nb measure 8 indent 3,0.0,68.33,27.9,3.76,0.0,0.0,68.96,29.08,1.96,0.0,192.61039938081274,6.29990911507624,0.879225,102162.3,1.0
data_869,grad13-Nb measure 8 indent 4,0.0,68.33,27.9,3.76,0.0,0.0,68.96,29.08,1.96,0.0,172.81246325878405,5.3207112125096545,0.879225,102162.3,1.0
data_870,grad13-Nb measure 8 indent 5,0.0,68.33,27.9,3.76,0.0,0.0,68.96,29.08,1.96,0.0,191.1277665163268,6.273209566265833,0.879225,102162.3,1.0
data_871,grad13-Nb measure 9 indent 1,0.0,64.85,30.18,4.97,0.0,0.0,65.78,31.62,2.6,0.0,187.94946339775896,6.410993130715778,0.879393,104793.7,1.0
data_872,grad13-Nb measure 9 indent 2,0.0,64.85,30.18,4.97,0.0,0.0,65.78,31.62,2.6,0.0,204.89440273312763,6.702612268306163,0.879393,104793.7,1.0
data_873,grad13-Nb measure 9 indent 3,0.0,64.85,30.18,4.97,0.0,0.0,65.78,31.62,2.6,0.0,201.93345979155112,6.6859859696978745,0.879393,104793.7,1.0
data_874,grad13-Nb measure 9 indent 4,0.0,64.85,30.18,4.97,0.0,0.0,65.78,31.62,2.6,0.0,203.04520139102104,6.657823841023709,0.879393,104793.7,1.0
data_875,grad13-Nb measure 9 indent 5,0.0,64.85,30.18,4.97,0.0,0.0,65.78,31.62,2.6,0.0,199.38246927319466,6.646100498559425,0.879393,104793.7,1.0
data_876,grad13-Nb measure 10 indent 1,0.0,61.03,33.04,5.93,0.0,0.0,62.15,34.74,3.11,0.0,210.50585169304554,7.088633723233005,0.8866364999999999,105419.6,1.0
data_877,grad13-Nb measure 10 indent 2,0.0,61.03,33.04,5.93,0.0,0.0,62.15,34.74,3.11,0.0,202.11074141616558,6.683994433134404,0.8866364999999999,105419.6,1.0
data_878,grad13-Nb measure 10 indent 3,0.0,61.03,33.04,5.93,0.0,0.0,62.15,34.74,3.11,0.0,211.37339559884796,7.070686666574181,0.8866364999999999,105419.6,1.0
data_879,grad13-Nb measure 10 indent 4,0.0,61.03,33.04,5.93,0.0,0.0,62.15,34.74,3.11,0.0,215.52237807820987,7.082623352415685,0.8866364999999999,105419.6,1.0
data_880,grad13-Nb measure 10 indent 5,0.0,61.03,33.04,5.93,0.0,0.0,62.15,34.74,3.11,0.0,202.57651751862778,6.188871762297106,0.8866364999999999,105419.6,1.0
data_881,grad13-Nb measure 11 indent 1,0.0,58.8,36.19,5.01,0.0,0.0,59.54,37.84,2.62,0.0,207.91032129962912,7.43596703124506,0.8912378000000001,105825.8,1.0
data_882,grad13-Nb measure 11 indent 2,0.0,58.8,36.19,5.01,0.0,0.0,59.54,37.84,2.62,0.0,209.6190099749682,7.426377024001251,0.8912378000000001,105825.8,1.0
data_883,grad13-Nb measure 11 indent 3,0.0,58.8,36.19,5.01,0.0,0.0,59.54,37.84,2.62,0.0,214.72087817677559,7.45369812242224,0.8912378000000001,105825.8,1.0
data_884,grad13-Nb measure 11 indent 4,0.0,58.8,36.19,5.01,0.0,0.0,59.54,37.84,2.62,0.0,217.8227582768244,7.44805480743903,0.8912378000000001,105825.8,1.0
data_885,grad13-Nb measure 11 indent 5,0.0,58.8,36.19,5.01,0.0,0.0,59.54,37.84,2.62,0.0,222.20222060470746,7.425326527586845,0.8912378000000001,105825.8,1.0
data_886,grad13-Nb measure 12 indent 1,0.0,55.31,38.64,6.05,0.0,0.0,56.25,40.58,3.17,0.0,225.5850981717756,7.7618281168625645,0.9001847,108334.4,1.0
data_887,grad13-Nb measure 12 indent 2,0.0,55.31,38.64,6.05,0.0,0.0,56.25,40.58,3.17,0.0,38.608770556340765,0.38913686653857416,0.9001847,108334.4,1.0
data_888,grad13-Nb measure 12 indent 3,0.0,55.31,38.64,6.05,0.0,0.0,56.25,40.58,3.17,0.0,213.4356088199262,7.753877672281316,0.9001847,108334.4,1.0
data_889,grad13-Nb measure 12 indent 4,0.0,55.31,38.64,6.05,0.0,0.0,56.25,40.58,3.17,0.0,217.5094281936641,7.711902864164497,0.9001847,108334.4,1.0
data_890,grad13-Nb measure 12 indent 5,0.0,55.31,38.64,6.05,0.0,0.0,56.25,40.58,3.17,0.0,219.443547408447,7.803525056615076,0.9001847,108334.4,1.0
data_891,grad13-TiMo measure 1 indent 1,0.0,53.86,40.51,5.63,0.0,0.0,54.63,42.43,2.94,0.0,201.50512629865239,8.054003870259777,0.9144061,98633.53,1.0
data_892,grad13-TiMo measure 1 indent 2,0.0,53.86,40.51,5.63,0.0,0.0,54.63,42.43,2.94,0.0,213.64820143280105,7.9926686374763145,0.9144061,98633.53,1.0
data_893,grad13-TiMo measure 1 indent 3,0.0,53.86,40.51,5.63,0.0,0.0,54.63,42.43,2.94,0.0,203.241412114026,7.965648572521291,0.9144061,98633.53,1.0
data_894,grad13-TiMo measure 1 indent 4,0.0,53.86,40.51,5.63,0.0,0.0,54.63,42.43,2.94,0.0,209.64305999333772,7.97725141495499,0.9144061,98633.53,1.0
data_895,grad13-TiMo measure 1 indent 5,0.0,53.86,40.51,5.63,0.0,0.0,54.63,42.43,2.94,0.0,206.39363258963894,8.006387688395128,0.9144061,98633.53,1.0
data_896,grad13-TiMo measure 2 indent 1,0.0,50.67,43.26,6.07,0.0,0.0,51.46,45.36,3.18,0.0,213.43581138884787,8.438724183385073,0.9196291999999999,101837.8,1.0
data_897,grad13-TiMo measure 2 indent 2,0.0,50.67,43.26,6.07,0.0,0.0,51.46,45.36,3.18,0.0,219.76750055834344,8.419559566480817,0.9196291999999999,101837.8,1.0
data_898,grad13-TiMo measure 2 indent 3,0.0,50.67,43.26,6.07,0.0,0.0,51.46,45.36,3.18,0.0,220.22265630722296,8.212262008581261,0.9196291999999999,101837.8,1.0
data_899,grad13-TiMo measure 2 indent 4,0.0,50.67,43.26,6.07,0.0,0.0,51.46,45.36,3.18,0.0,215.8956652872459,8.31452034896447,0.9196291999999999,101837.8,1.0
data_900,grad13-TiMo measure 2 indent 5,0.0,50.67,43.26,6.07,0.0,0.0,51.46,45.36,3.18,0.0,215.5099042651279,8.279855271033597,0.9196291999999999,101837.8,1.0
data_901,grad13-TiMo measure 3 indent 1,0.0,43.37,42.51,14.12,0.0,0.0,45.87,46.43,7.7,0.0,261.94338256933145,10.254627167991574,0.6044613,79965.08,1.0
data_902,grad13-TiMo measure 3 indent 2,0.0,43.37,42.51,14.12,0.0,0.0,45.87,46.43,7.7,0.0,259.4343126918726,10.184975981950533,0.6044613,79965.08,1.0
data_903,grad13-TiMo measure 3 indent 3,0.0,43.37,42.51,14.12,0.0,0.0,45.87,46.43,7.7,0.0,229.2647250894156,8.918476438379011,0.6044613,79965.08,1.0
data_904,grad13-TiMo measure 3 indent 4,0.0,43.37,42.51,14.12,0.0,0.0,45.87,46.43,7.7,0.0,247.91157662379385,9.482790074285408,0.6044613,79965.08,1.0
data_905,grad13-TiMo measure 3 indent 5,0.0,43.37,42.51,14.12,0.0,0.0,45.87,46.43,7.7,0.0,263.367994707021,10.500642693813747,0.6044613,79965.08,1.0
data_906,grad13-TiMo measure 4 indent 1,0.0,37.51,40.83,21.67,0.0,0.0,41.29,46.41,12.3,0.0,225.8298650967714,7.97313085855597,0.4263281,70539.16,1.0
data_907,grad13-TiMo measure 4 indent 2,0.0,37.51,40.83,21.67,0.0,0.0,41.29,46.41,12.3,0.0,213.6542196866946,7.280045053465736,0.4263281,70539.16,1.0
data_908,grad13-TiMo measure 4 indent 3,0.0,37.51,40.83,21.67,0.0,0.0,41.29,46.41,12.3,0.0,0,0,0.4263281,70539.16,1.0
data_909,grad13-TiMo measure 4 indent 4,0.0,37.51,40.83,21.67,0.0,0.0,41.29,46.41,12.3,0.0,235.6200126373716,8.581508945796347,0.4263281,70539.16,1.0
data_910,grad13-TiMo measure 4 indent 5,0.0,37.51,40.83,21.67,0.0,0.0,41.29,46.41,12.3,0.0,239.55053994126865,9.019843403716738,0.4263281,70539.16,1.0
data_911,grad13-TiMo measure 5 indent 1,0.0,33.41,41.9,24.69,0.0,0.0,37.37,48.39,14.24,0.0,239.76182427167134,9.186122716656934,0.47535299999999997,76274.04,1.0
data_912,grad13-TiMo measure 5 indent 2,0.0,33.41,41.9,24.69,0.0,0.0,37.37,48.39,14.24,0.0,226.09463346226505,8.132336180941,0.47535299999999997,76274.04,1.0
data_913,grad13-TiMo measure 5 indent 3,0.0,33.41,41.9,24.69,0.0,0.0,37.37,48.39,14.24,0.0,242.8777695400999,8.526224485193918,0.47535299999999997,76274.04,1.0
data_914,grad13-TiMo measure 5 indent 4,0.0,33.41,41.9,24.69,0.0,0.0,37.37,48.39,14.24,0.0,230.08432473147982,8.3327298088186,0.47535299999999997,76274.04,1.0
data_915,grad13-TiMo measure 5 indent 5,0.0,33.41,41.9,24.69,0.0,0.0,37.37,48.39,14.24,0.0,251.49000549090317,9.208892702892753,0.47535299999999997,76274.04,1.0
data_916,grad13-TiMo measure 6 indent 1,0.0,29.68,42.4,27.91,0.0,0.0,33.78,49.84,16.38,0.0,222.46989936589466,8.30573605174752,0.4174517,69803.48,1.0
data_917,grad13-TiMo measure 6 indent 2,0.0,29.68,42.4,27.91,0.0,0.0,33.78,49.84,16.38,0.0,240.11600428219208,8.93713176766161,0.4174517,69803.48,1.0
data_918,grad13-TiMo measure 6 indent 3,0.0,29.68,42.4,27.91,0.0,0.0,33.78,49.84,16.38,0.0,218.18684451116064,8.827785249043515,0.4174517,69803.48,1.0
data_919,grad13-TiMo measure 6 indent 4,0.0,29.68,42.4,27.91,0.0,0.0,33.78,49.84,16.38,0.0,220.20492185137013,7.76671221003504,0.4174517,69803.48,1.0
data_920,grad13-TiMo measure 6 indent 5,0.0,29.68,42.4,27.91,0.0,0.0,33.78,49.84,16.38,0.0,196.56179473302046,7.69374630194055,0.4174517,69803.48,1.0
data_921,grad13-TiMo measure 7 indent 1,0.0,26.3,42.81,30.89,0.0,0.0,30.43,51.14,18.43,0.0,209.31864075188165,8.358226197182711,0.40312709999999996,65285.74,1.0
data_922,grad13-TiMo measure 7 indent 2,0.0,26.3,42.81,30.89,0.0,0.0,30.43,51.14,18.43,0.0,240.68561131358953,10.327267105017308,0.40312709999999996,65285.74,1.0
data_923,grad13-TiMo measure 7 indent 3,0.0,26.3,42.81,30.89,0.0,0.0,30.43,51.14,18.43,0.0,215.30789327572583,9.11255784549381,0.40312709999999996,65285.74,1.0
data_924,grad13-TiMo measure 7 indent 4,0.0,26.3,42.81,30.89,0.0,0.0,30.43,51.14,18.43,0.0,206.53587991000043,8.305244266018956,0.40312709999999996,65285.74,1.0
data_925,grad13-TiMo measure 7 indent 5,0.0,26.3,42.81,30.89,0.0,0.0,30.43,51.14,18.43,0.0,234.03850982756848,10.456672734367372,0.40312709999999996,65285.74,1.0
data_926,grad13-TiMo measure 8 indent 1,0.0,23.19,44.03,32.78,0.0,0.0,27.1,53.14,19.75,0.0,217.2369775449178,9.107427467352132,0.5284446,70821.36,1.0
data_927,grad13-TiMo measure 8 indent 2,0.0,23.19,44.03,32.78,0.0,0.0,27.1,53.14,19.75,0.0,210.19748800116824,9.001484417783015,0.5284446,70821.36,1.0
data_928,grad13-TiMo measure 8 indent 3,0.0,23.19,44.03,32.78,0.0,0.0,27.1,53.14,19.75,0.0,234.77221393470163,10.1305437337776,0.5284446,70821.36,1.0
data_929,grad13-TiMo measure 8 indent 4,0.0,23.19,44.03,32.78,0.0,0.0,27.1,53.14,19.75,0.0,230.39860420756258,9.918809545620126,0.5284446,70821.36,1.0
data_930,grad13-TiMo measure 8 indent 5,0.0,23.19,44.03,32.78,0.0,0.0,27.1,53.14,19.75,0.0,205.48559913216005,9.666029628598558,0.5284446,70821.36,1.0
data_931,grad13-TiMo measure 9 indent 1,0.0,20.46,45.08,34.46,0.0,0.0,24.13,54.91,20.96,0.0,217.35873339454628,9.201711680365934,0.49458670000000005,69648.21,1.0
data_932,grad13-TiMo measure 9 indent 2,0.0,20.46,45.08,34.46,0.0,0.0,24.13,54.91,20.96,0.0,224.70033526285886,9.98014180027289,0.49458670000000005,69648.21,1.0
data_933,grad13-TiMo measure 9 indent 3,0.0,20.46,45.08,34.46,0.0,0.0,24.13,54.91,20.96,0.0,226.72616103079403,10.212733923682544,0.49458670000000005,69648.21,1.0
data_934,grad13-TiMo measure 9 indent 4,0.0,20.46,45.08,34.46,0.0,0.0,24.13,54.91,20.96,0.0,211.95591137149563,9.433082260915226,0.49458670000000005,69648.21,1.0
data_935,grad13-TiMo measure 9 indent 5,0.0,20.46,45.08,34.46,0.0,0.0,24.13,54.91,20.96,0.0,209.87115291173984,9.75124603454552,0.49458670000000005,69648.21,1.0
data_936,grad13-TiMo measure 10 indent 1,0.0,17.77,46.33,35.9,0.0,0.0,21.12,56.87,22.01,0.0,228.50616692841254,10.134911565372388,0.3509907,62324.69,1.0
data_937,grad13-TiMo measure 10 indent 2,0.0,17.77,46.33,35.9,0.0,0.0,21.12,56.87,22.01,0.0,226.2281818668114,10.323528843487539,0.3509907,62324.69,1.0
data_938,grad13-TiMo measure 10 indent 3,0.0,17.77,46.33,35.9,0.0,0.0,21.12,56.87,22.01,0.0,218.56578350591138,10.261787869786419,0.3509907,62324.69,1.0
data_939,grad13-TiMo measure 10 indent 4,0.0,17.77,46.33,35.9,0.0,0.0,21.12,56.87,22.01,0.0,204.42930214832123,9.587766814809124,0.3509907,62324.69,1.0
data_940,grad13-TiMo measure 10 indent 5,0.0,17.77,46.33,35.9,0.0,0.0,21.12,56.87,22.01,0.0,222.3861375016291,9.910948976411664,0.3509907,62324.69,1.0
data_941,grad13-TiMo measure 11 indent 1,0.0,15.22,47.29,37.49,0.0,0.0,18.26,58.57,23.18,0.0,215.03489923913708,10.054504194531457,0.3826874,64214.23,1.0
data_942,grad13-TiMo measure 11 indent 2,0.0,15.22,47.29,37.49,0.0,0.0,18.26,58.57,23.18,0.0,200.7891828582375,9.302721132753295,0.3826874,64214.23,1.0
data_943,grad13-TiMo measure 11 indent 3,0.0,15.22,47.29,37.49,0.0,0.0,18.26,58.57,23.18,0.0,224.66482083411205,10.561917000937937,0.3826874,64214.23,1.0
data_944,grad13-TiMo measure 11 indent 4,0.0,15.22,47.29,37.49,0.0,0.0,18.26,58.57,23.18,0.0,218.84755888148442,10.205133278902709,0.3826874,64214.23,1.0
data_945,grad13-TiMo measure 11 indent 5,0.0,15.22,47.29,37.49,0.0,0.0,18.26,58.57,23.18,0.0,213.3889704901299,10.854294878213095,0.3826874,64214.23,1.0
data_946,grad13-TiMo measure 12 indent 1,0.0,12.71,47.87,39.42,0.0,0.0,15.41,59.95,24.65,0.0,221.35070288900675,10.317899935421533,0.3506925,63683.85,1.0
data_947,grad13-TiMo measure 12 indent 2,0.0,12.71,47.87,39.42,0.0,0.0,15.41,59.95,24.65,0.0,205.22967002119208,9.404167255815299,0.3506925,63683.85,1.0
data_948,grad13-TiMo measure 12 indent 3,0.0,12.71,47.87,39.42,0.0,0.0,15.41,59.95,24.65,0.0,221.6792029259929,10.114140136475612,0.3506925,63683.85,1.0
data_949,grad13-TiMo measure 12 indent 4,0.0,12.71,47.87,39.42,0.0,0.0,15.41,59.95,24.65,0.0,228.54287993971573,10.429342674119967,0.3506925,63683.85,1.0
data_950,grad13-TiMo measure 12 indent 5,0.0,12.71,47.87,39.42,0.0,0.0,15.41,59.95,24.65,0.0,228.47133369214106,10.48497226666221,0.3506925,63683.85,1.0
data_951,grad13-TiMo measure 13 indent 1,0.0,10.41,47.69,41.9,0.0,0.0,12.81,60.61,26.58,0.0,203.7960981638036,10.021949183061716,0.3943453,65694.93,1.0
data_952,grad13-TiMo measure 13 indent 2,0.0,10.41,47.69,41.9,0.0,0.0,12.81,60.61,26.58,0.0,206.15390493284494,10.42928144821979,0.3943453,65694.93,1.0
data_953,grad13-TiMo measure 13 indent 3,0.0,10.41,47.69,41.9,0.0,0.0,12.81,60.61,26.58,0.0,220.56968315329163,11.052628459039408,0.3943453,65694.93,1.0
data_954,grad13-TiMo measure 13 indent 4,0.0,10.41,47.69,41.9,0.0,0.0,12.81,60.61,26.58,0.0,191.05991834201438,9.17804372816735,0.3943453,65694.93,1.0
data_955,grad13-TiMo measure 13 indent 5,0.0,10.41,47.69,41.9,0.0,0.0,12.81,60.61,26.58,0.0,218.4593600359513,9.802264123334172,0.3943453,65694.93,1.0
data_956,grad13-TiMo measure 14 indent 1,0.0,9.1,49.51,41.39,0.0,0.0,11.15,62.68,26.17,0.0,175.93220279811197,9.721373825090897,0.0147478,35343.68,0
data_957,grad13-TiMo measure 14 indent 2,0.0,9.1,49.51,41.39,0.0,0.0,11.15,62.68,26.17,0.0,169.5379778712564,9.10603092933361,0.0147478,35343.68,0
data_958,grad13-TiMo measure 14 indent 3,0.0,9.1,49.51,41.39,0.0,0.0,11.15,62.68,26.17,0.0,184.80334815658478,9.751190998656963,0.0147478,35343.68,0
data_959,grad13-TiMo measure 14 indent 4,0.0,9.1,49.51,41.39,0.0,0.0,11.15,62.68,26.17,0.0,179.56473509636365,9.157098613297,0.0147478,35343.68,0
data_960,grad13-TiMo measure 14 indent 5,0.0,9.1,49.51,41.39,0.0,0.0,11.15,62.68,26.17,0.0,172.63847850500093,8.800344644603069,0.0147478,35343.68,0
data_961,grad14-Ti measure 1 indent 1,10.01,0.0,0.0,74.46,15.53,17.27,0.0,0.0,67.46,15.27,113.44079990983732,8.460429097537347,0.0147478,35343.68,0
data_962,grad14-Ti measure 1 indent 2,10.01,0.0,0.0,74.46,15.53,17.27,0.0,0.0,67.46,15.27,121.21896971741474,8.121515519876752,0.0147478,35343.68,0
data_963,grad14-Ti measure 1 indent 3,10.01,0.0,0.0,74.46,15.53,17.27,0.0,0.0,67.46,15.27,118.64206095619299,8.412800505263451,0.0147478,35343.68,0
data_964,grad14-Ti measure 1 indent 4,10.01,0.0,0.0,74.46,15.53,17.27,0.0,0.0,67.46,15.27,119.19926638348973,8.358839214247801,0.0147478,35343.68,0
data_965,grad14-Ti measure 1 indent 5,10.01,0.0,0.0,74.46,15.53,17.27,0.0,0.0,67.46,15.27,114.96723526966358,8.353784840856221,0.0147478,35343.68,0
data_966,grad14-Ti measure 2 indent 1,10.73,0.0,0.0,72.4,16.87,18.38,0.0,0.0,65.14,16.48,111.72148256673427,8.262058272702088,0.0147478,35343.68,0
data_967,grad14-Ti measure 2 indent 2,10.73,0.0,0.0,72.4,16.87,18.38,0.0,0.0,65.14,16.48,114.11146564007443,8.484055795942188,0.0147478,35343.68,0
data_968,grad14-Ti measure 2 indent 3,10.73,0.0,0.0,72.4,16.87,18.38,0.0,0.0,65.14,16.48,115.6360588429764,8.480608257250028,0.0147478,35343.68,0
data_969,grad14-Ti measure 2 indent 4,10.73,0.0,0.0,72.4,16.87,18.38,0.0,0.0,65.14,16.48,113.85787242340567,8.402723479705273,0.0147478,35343.68,0
data_970,grad14-Ti measure 2 indent 5,10.73,0.0,0.0,72.4,16.87,18.38,0.0,0.0,65.14,16.48,112.95958601409691,8.36644508807094,0.0147478,35343.68,0
data_971,grad14-Ti measure 3 indent 1,12.08,0.0,0.0,68.47,19.45,20.43,0.0,0.0,60.82,18.75,116.30795310939142,8.090159054658432,0.0147478,35343.68,0
data_972,grad14-Ti measure 3 indent 2,12.08,0.0,0.0,68.47,19.45,20.43,0.0,0.0,60.82,18.75,118.46876814215909,7.9135048725571195,0.0147478,35343.68,0
data_973,grad14-Ti measure 3 indent 3,12.08,0.0,0.0,68.47,19.45,20.43,0.0,0.0,60.82,18.75,119.72093553945396,7.998159666250915,0.0147478,35343.68,0
data_974,grad14-Ti measure 3 indent 4,12.08,0.0,0.0,68.47,19.45,20.43,0.0,0.0,60.82,18.75,123.1200280512759,8.09778486636355,0.0147478,35343.68,0
data_975,grad14-Ti measure 3 indent 5,12.08,0.0,0.0,68.47,19.45,20.43,0.0,0.0,60.82,18.75,136.01789719737948,9.253240282307077,0.0147478,35343.68,0
data_976,grad14-Ti measure 4 indent 1,13.39,0.0,0.0,64.72,21.89,22.37,0.0,0.0,56.78,20.85,117.89403221386478,7.618564246868566,0.0147478,35343.68,0
data_977,grad14-Ti measure 4 indent 2,13.39,0.0,0.0,64.72,21.89,22.37,0.0,0.0,56.78,20.85,119.24337107414688,7.676795007429955,0.0147478,35343.68,0
data_978,grad14-Ti measure 4 indent 3,13.39,0.0,0.0,64.72,21.89,22.37,0.0,0.0,56.78,20.85,116.53706896420265,7.768464216136475,0.0147478,35343.68,0
data_979,grad14-Ti measure 4 indent 4,13.39,0.0,0.0,64.72,21.89,22.37,0.0,0.0,56.78,20.85,113.12953168296956,8.073993031815585,0.0147478,35343.68,0
data_980,grad14-Ti measure 4 indent 5,13.39,0.0,0.0,64.72,21.89,22.37,0.0,0.0,56.78,20.85,123.47935666514203,7.960954099985286,0.0147478,35343.68,0
data_981,grad14-Ti measure 5 indent 1,15.0,0.0,0.0,60.75,24.25,24.7,0.0,0.0,52.54,22.77,107.1287740085889,6.8659749870267754,0.0147478,35343.68,0
data_982,grad14-Ti measure 5 indent 2,15.0,0.0,0.0,60.75,24.25,24.7,0.0,0.0,52.54,22.77,0,0,0.0147478,35343.68,0
data_983,grad14-Ti measure 5 indent 3,15.0,0.0,0.0,60.75,24.25,24.7,0.0,0.0,52.54,22.77,108.81750973308951,6.913782664117944,0.0147478,35343.68,0
data_984,grad14-Ti measure 5 indent 4,15.0,0.0,0.0,60.75,24.25,24.7,0.0,0.0,52.54,22.77,110.96406613627529,6.8154314997880405,0.0147478,35343.68,0
data_985,grad14-Ti measure 5 indent 5,15.0,0.0,0.0,60.75,24.25,24.7,0.0,0.0,52.54,22.77,107.82122105383804,6.943354424944013,0.0147478,35343.68,0
data_986,grad14-Ti measure 6 indent 1,16.34,0.0,0.0,56.58,27.07,26.58,0.0,0.0,48.32,25.1,110.07897358333535,7.433391295429629,0.0147478,35343.68,0
data_987,grad14-Ti measure 6 indent 2,16.34,0.0,0.0,56.58,27.07,26.58,0.0,0.0,48.32,25.1,109.47408086551904,7.365880716120963,0.0147478,35343.68,0
data_988,grad14-Ti measure 6 indent 3,16.34,0.0,0.0,56.58,27.07,26.58,0.0,0.0,48.32,25.1,114.17864465288467,7.204754095729536,0.0147478,35343.68,0
data_989,grad14-Ti measure 6 indent 4,16.34,0.0,0.0,56.58,27.07,26.58,0.0,0.0,48.32,25.1,112.9965590246429,7.346206457978012,0.0147478,35343.68,0
data_990,grad14-Ti measure 6 indent 5,16.34,0.0,0.0,56.58,27.07,26.58,0.0,0.0,48.32,25.1,119.78839542119714,7.156664459679002,0.0147478,35343.68,0
data_991,grad14-Ti measure 7 indent 1,17.79,0.0,0.0,52.55,29.66,28.56,0.0,0.0,44.3,27.14,115.19984615394856,7.751312255100068,0.0147478,35343.68,0
data_992,grad14-Ti measure 7 indent 2,17.79,0.0,0.0,52.55,29.66,28.56,0.0,0.0,44.3,27.14,115.48921234020206,7.701208914251526,0.0147478,35343.68,0
data_993,grad14-Ti measure 7 indent 3,17.79,0.0,0.0,52.55,29.66,28.56,0.0,0.0,44.3,27.14,116.34794203104833,7.806257617017781,0.0147478,35343.68,0
data_994,grad14-Ti measure 7 indent 4,17.79,0.0,0.0,52.55,29.66,28.56,0.0,0.0,44.3,27.14,121.0409556845312,7.680327152222986,0.0147478,35343.68,0
data_995,grad14-Ti measure 7 indent 5,17.79,0.0,0.0,52.55,29.66,28.56,0.0,0.0,44.3,27.14,117.08212712427421,7.80813714781427,0.0147478,35343.68,0
data_996,grad14-Ti measure 8 indent 1,19.1,0.0,0.0,48.41,32.5,30.29,0.0,0.0,40.32,29.38,118.47218802786553,8.272839795640602,0.0147478,35343.68,0
data_997,grad14-Ti measure 8 indent 2,19.1,0.0,0.0,48.41,32.5,30.29,0.0,0.0,40.32,29.38,122.84077670922981,8.261348889492883,0.0147478,35343.68,0
data_998,grad14-Ti measure 8 indent 3,19.1,0.0,0.0,48.41,32.5,30.29,0.0,0.0,40.32,29.38,122.04882046653461,8.24882456614254,0.0147478,35343.68,0
data_999,grad14-Ti measure 8 indent 4,19.1,0.0,0.0,48.41,32.5,30.29,0.0,0.0,40.32,29.38,123.30715555063156,8.194244793399697,0.0147478,35343.68,0
data_1000,grad14-Ti measure 8 indent 5,19.1,0.0,0.0,48.41,32.5,30.29,0.0,0.0,40.32,29.38,123.99001715147377,8.151777353551276,0.0147478,35343.68,0
data_1001,grad14-Ti measure 9 indent 1,20.32,0.0,0.0,44.5,35.17,31.89,0.0,0.0,36.66,31.45,121.81136903401443,8.660579528898385,0.0147478,35343.68,0
data_1002,grad14-Ti measure 9 indent 2,20.32,0.0,0.0,44.5,35.17,31.89,0.0,0.0,36.66,31.45,124.62241851856983,8.491175335515354,0.0147478,35343.68,0
data_1003,grad14-Ti measure 9 indent 3,20.32,0.0,0.0,44.5,35.17,31.89,0.0,0.0,36.66,31.45,125.74094100665502,8.471023946246376,0.0147478,35343.68,0
data_1004,grad14-Ti measure 9 indent 4,20.32,0.0,0.0,44.5,35.17,31.89,0.0,0.0,36.66,31.45,123.37333634654908,8.445709168564479,0.0147478,35343.68,0
data_1005,grad14-Ti measure 9 indent 5,20.32,0.0,0.0,44.5,35.17,31.89,0.0,0.0,36.66,31.45,119.31143814147129,8.562890146420326,0.0147478,35343.68,0
data_1006,grad14-Ti measure 10 indent 1,21.52,0.0,0.0,40.61,37.87,33.41,0.0,0.0,33.09,33.5,126.12735248039775,8.964739456891433,0.0147478,35343.68,0
data_1007,grad14-Ti measure 10 indent 2,21.52,0.0,0.0,40.61,37.87,33.41,0.0,0.0,33.09,33.5,121.51598043556228,8.931754026434001,0.0147478,35343.68,0
data_1008,grad14-Ti measure 10 indent 3,21.52,0.0,0.0,40.61,37.87,33.41,0.0,0.0,33.09,33.5,121.2804709735565,8.977896361645536,0.0147478,35343.68,0
data_1009,grad14-Ti measure 10 indent 4,21.52,0.0,0.0,40.61,37.87,33.41,0.0,0.0,33.09,33.5,125.2820111309614,8.99678490630031,0.0147478,35343.68,0
data_1010,grad14-Ti measure 10 indent 5,21.52,0.0,0.0,40.61,37.87,33.41,0.0,0.0,33.09,33.5,125.07467283445362,9.021254057752342,0.0147478,35343.68,0
data_1011,grad14-Ti measure 11 indent 1,22.86,0.0,0.0,36.46,40.68,35.07,0.0,0.0,29.36,35.57,127.74243223359073,9.521360596266401,0.0147478,35343.68,0
data_1012,grad14-Ti measure 11 indent 2,22.86,0.0,0.0,36.46,40.68,35.07,0.0,0.0,29.36,35.57,135.44044933988542,9.203540401874369,0.0147478,35343.68,0
data_1013,grad14-Ti measure 11 indent 3,22.86,0.0,0.0,36.46,40.68,35.07,0.0,0.0,29.36,35.57,126.39311574572274,9.576382920139856,0.0147478,35343.68,0
data_1014,grad14-Ti measure 11 indent 4,22.86,0.0,0.0,36.46,40.68,35.07,0.0,0.0,29.36,35.57,129.49494157208196,9.39354638936172,0.0147478,35343.68,0
data_1015,grad14-Ti measure 11 indent 5,22.86,0.0,0.0,36.46,40.68,35.07,0.0,0.0,29.36,35.57,127.1514305037822,9.437650544691465,0.0147478,35343.68,0
data_1016,grad14-Ti measure 12 indent 1,23.94,0.0,0.0,32.95,43.11,36.38,0.0,0.0,26.29,37.33,129.60817572843257,9.879777556710888,0.0147478,35343.68,0
data_1017,grad14-Ti measure 12 indent 2,23.94,0.0,0.0,32.95,43.11,36.38,0.0,0.0,26.29,37.33,132.52930121623774,9.676434987755734,0.0147478,35343.68,0
data_1018,grad14-Ti measure 12 indent 3,23.94,0.0,0.0,32.95,43.11,36.38,0.0,0.0,26.29,37.33,136.65811977894478,9.696432125861994,0.0147478,35343.68,0
data_1019,grad14-Ti measure 12 indent 4,23.94,0.0,0.0,32.95,43.11,36.38,0.0,0.0,26.29,37.33,130.020304471795,9.90919229890597,0.0147478,35343.68,0
data_1020,grad14-Ti measure 12 indent 5,23.94,0.0,0.0,32.95,43.11,36.38,0.0,0.0,26.29,37.33,134.9037208950565,9.712741781373495,0.0147478,35343.68,0
data_1021,grad14-Ti measure 13 indent 1,24.93,0.0,0.0,29.53,45.54,37.55,0.0,0.0,23.35,39.1,133.59497256779966,10.15067447973181,0.0147478,35343.68,0
data_1022,grad14-Ti measure 13 indent 2,24.93,0.0,0.0,29.53,45.54,37.55,0.0,0.0,23.35,39.1,129.81138551023423,10.09753321810908,0.0147478,35343.68,0
data_1023,grad14-Ti measure 13 indent 3,24.93,0.0,0.0,29.53,45.54,37.55,0.0,0.0,23.35,39.1,135.1841708534297,9.941339240765505,0.0147478,35343.68,0
data_1024,grad14-Ti measure 13 indent 4,24.93,0.0,0.0,29.53,45.54,37.55,0.0,0.0,23.35,39.1,131.29495889816178,9.984500170097824,0.0147478,35343.68,0
data_1025,grad14-Ti measure 13 indent 5,24.93,0.0,0.0,29.53,45.54,37.55,0.0,0.0,23.35,39.1,132.64783804663648,10.016765775782357,0.0147478,35343.68,0
data_1026,grad14-ZrCr measure 1 indent 1,25.37,0.0,0.0,27.98,46.64,38.07,0.0,0.0,22.04,39.89,131.33681816678572,10.046064605869024,0.0147478,41185.36,0.0
data_1027,grad14-ZrCr measure 1 indent 2,25.37,0.0,0.0,27.98,46.64,38.07,0.0,0.0,22.04,39.89,126.0443419429618,10.310168859706389,0.0147478,41185.36,0.0
data_1028,grad14-ZrCr measure 1 indent 3,25.37,0.0,0.0,27.98,46.64,38.07,0.0,0.0,22.04,39.89,127.10963908618338,10.30946412879959,0.0147478,41185.36,0.0
data_1029,grad14-ZrCr measure 1 indent 4,25.37,0.0,0.0,27.98,46.64,38.07,0.0,0.0,22.04,39.89,127.23205463231739,10.061219461163526,0.0147478,41185.36,0.0
data_1030,grad14-ZrCr measure 1 indent 5,25.37,0.0,0.0,27.98,46.64,38.07,0.0,0.0,22.04,39.89,128.60338236466154,10.04426588262731,0.0147478,41185.36,0.0
data_1031,grad14-ZrCr measure 2 indent 1,26.01,0.0,0.0,24.97,49.02,38.78,0.0,0.0,19.55,41.67,128.87505978279881,10.208212847244427,0.0147478,35343.68,0
data_1032,grad14-ZrCr measure 2 indent 2,26.01,0.0,0.0,24.97,49.02,38.78,0.0,0.0,19.55,41.67,127.25114120145382,10.335484216363522,0.0147478,35343.68,0
data_1033,grad14-ZrCr measure 2 indent 3,26.01,0.0,0.0,24.97,49.02,38.78,0.0,0.0,19.55,41.67,129.41001593660405,10.33990484443789,0.0147478,35343.68,0
data_1034,grad14-ZrCr measure 2 indent 4,26.01,0.0,0.0,24.97,49.02,38.78,0.0,0.0,19.55,41.67,123.49591227363602,10.472530243403186,0.0147478,35343.68,0
data_1035,grad14-ZrCr measure 2 indent 5,26.01,0.0,0.0,24.97,49.02,38.78,0.0,0.0,19.55,41.67,127.70752712253837,10.13495379800388,0.0147478,35343.68,0
data_1036,grad14-ZrCr measure 3 indent 1,26.8,0.0,0.0,22.22,50.97,39.69,0.0,0.0,17.28,43.03,129.6705537100279,10.38797474640876,0.0147478,35343.68,0
data_1037,grad14-ZrCr measure 3 indent 2,26.8,0.0,0.0,22.22,50.97,39.69,0.0,0.0,17.28,43.03,127.76325138056181,10.536459577384523,0.0147478,35343.68,0
data_1038,grad14-ZrCr measure 3 indent 3,26.8,0.0,0.0,22.22,50.97,39.69,0.0,0.0,17.28,43.03,134.1077380306678,10.396401918818565,0.0147478,35343.68,0
data_1039,grad14-ZrCr measure 3 indent 4,26.8,0.0,0.0,22.22,50.97,39.69,0.0,0.0,17.28,43.03,17.226199037687124,0.2842840210515749,0.0147478,35343.68,0
data_1040,grad14-ZrCr measure 3 indent 5,26.8,0.0,0.0,22.22,50.97,39.69,0.0,0.0,17.28,43.03,127.24545461889912,10.70357918718863,0.0147478,35343.68,0
data_1041,grad14-ZrCr measure 4 indent 1,27.4,0.0,0.0,19.69,52.9,40.36,0.0,0.0,15.23,44.41,134.69981662234332,10.820826473977995,0.0147478,35343.68,0
data_1042,grad14-ZrCr measure 4 indent 2,27.4,0.0,0.0,19.69,52.9,40.36,0.0,0.0,15.23,44.41,132.44441832123465,10.695790633896719,0.0147478,35343.68,0
data_1043,grad14-ZrCr measure 4 indent 3,27.4,0.0,0.0,19.69,52.9,40.36,0.0,0.0,15.23,44.41,132.0391435489861,10.909820146279813,0.0147478,35343.68,0
data_1044,grad14-ZrCr measure 4 indent 4,27.4,0.0,0.0,19.69,52.9,40.36,0.0,0.0,15.23,44.41,130.9523439180888,11.16699043561351,0.0147478,35343.68,0
data_1045,grad14-ZrCr measure 4 indent 5,27.4,0.0,0.0,19.69,52.9,40.36,0.0,0.0,15.23,44.41,131.2870468606726,10.031851986324154,0.0147478,35343.68,0
data_1046,grad14-ZrCr measure 5 indent 1,28.05,0.0,0.0,17.4,54.56,41.08,0.0,0.0,13.38,45.54,133.09929033231776,10.722658628047189,0.0147478,35343.68,0
data_1047,grad14-ZrCr measure 5 indent 2,28.05,0.0,0.0,17.4,54.56,41.08,0.0,0.0,13.38,45.54,132.86281031121834,10.997397995736586,0.0147478,35343.68,0
data_1048,grad14-ZrCr measure 5 indent 3,28.05,0.0,0.0,17.4,54.56,41.08,0.0,0.0,13.38,45.54,130.92651986824524,10.915696403389799,0.0147478,35343.68,0
