Repository: Raphael-Boichot/Accelerated-exploration-of-multinary-systems

# Main
The file main coded in matlab allows to predict value of Young modulus, Hardness, and to determine if the phase is crystalline or amorphous.

### Path

The first step is to change the path in main.m

### Choice of the data for the train 

There are different set of data. These data are located in the section "input". 
The dataset used can be chosen my modifying the variable "Data" in main.m.
To use other datasets than those provided, columns must be named Zr_at, Nb_at, Mo_at, Ti_at, Cr_at, E_GPa, H_GPa, CI and XRD in order to work.

File: matlab/input/Compo_E_wo_outlier.csv (part 5 of 6)
,Indent,Zr_at,Nb_at,Mo_at,Ti_at,Cr_at,Zr_m,Nb_m,Mo_m,Ti_m,Cr_m,E_GPa
data_1520,grad18-CrMo measure 8 indent 5,8.28,0.0,29.01,0.0,62.71,11.1,0.0,40.94,0.0,47.96,248.85724356054612
data_1521,grad18-CrMo measure 9 indent 1,6.91,0.0,30.27,0.0,62.82,9.28,0.0,42.7,0.0,48.03,255.4591840441965
data_1522,grad18-CrMo measure 9 indent 2,6.91,0.0,30.27,0.0,62.82,9.28,0.0,42.7,0.0,48.03,261.14195874517355
data_1523,grad18-CrMo measure 9 indent 3,6.91,0.0,30.27,0.0,62.82,9.28,0.0,42.7,0.0,48.03,256.47021616419806
data_1524,grad18-CrMo measure 9 indent 4,6.91,0.0,30.27,0.0,62.82,9.28,0.0,42.7,0.0,48.03,265.4053251499153
data_1525,grad18-CrMo measure 9 indent 5,6.91,0.0,30.27,0.0,62.82,9.28,0.0,42.7,0.0,48.03,257.0411683244702
data_1526,grad18-CrMo measure 10 indent 1,6.12,0.0,31.43,0.0,62.45,8.18,0.0,44.21,0.0,47.6,253.62943110275148
data_1527,grad18-CrMo measure 10 indent 2,6.12,0.0,31.43,0.0,62.45,8.18,0.0,44.21,0.0,47.6,265.4250835782797
data_1528,grad18-CrMo measure 10 indent 3,6.12,0.0,31.43,0.0,62.45,8.18,0.0,44.21,0.0,47.6,268.54504788814063
data_1529,grad18-CrMo measure 10 indent 4,6.12,0.0,31.43,0.0,62.45,8.18,0.0,44.21,0.0,47.6,254.25428875082775
data_1530,grad18-CrMo measure 10 indent 5,6.12,0.0,31.43,0.0,62.45,8.18,0.0,44.21,0.0,47.6,255.02049665972837
data_1531,grad18-CrMo measure 11 indent 1,5.21,0.0,32.77,0.0,62.03,6.94,0.0,45.93,0.0,47.12,269.3566492232838
data_1532,grad18-CrMo measure 11 indent 2,5.21,0.0,32.77,0.0,62.03,6.94,0.0,45.93,0.0,47.12,278.53539337575756
data_1533,grad18-CrMo measure 11 indent 3,5.21,0.0,32.77,0.0,62.03,6.94,0.0,45.93,0.0,47.12,278.23911524678886
data_1534,grad18-CrMo measure 11 indent 4,5.21,0.0,32.77,0.0,62.03,6.94,0.0,45.93,0.0,47.12,269.3812756734301
data_1535,grad18-CrMo measure 11 indent 5,5.21,0.0,32.77,0.0,62.03,6.94,0.0,45.93,0.0,47.12,292.4134492919163
data_1536,grad19-Zr measure 1 indent 1,74.54,6.31,5.23,6.68,7.24,79.21,6.83,5.84,3.73,4.39,126.90548329316795
data_1537,grad19-Zr measure 1 indent 2,74.54,6.31,5.23,6.68,7.24,79.21,6.83,5.84,3.73,4.39,130.58253024783482
data_1538,grad19-Zr measure 1 indent 3,74.54,6.31,5.23,6.68,7.24,79.21,6.83,5.84,3.73,4.39,128.92661838449172
data_1539,grad19-Zr measure 1 indent 4,74.54,6.31,5.23,6.68,7.24,79.21,6.83,5.84,3.73,4.39,128.004574855175
data_1540,grad19-Zr measure 1 indent 5,74.54,6.31,5.23,6.68,7.24,79.21,6.83,5.84,3.73,4.39,126.44371026581837
data_1541,grad19-Zr measure 2 indent 1,71.92,6.91,6.21,7.48,7.47,76.77,7.51,6.97,4.19,4.55,127.42566903159064
data_1542,grad19-Zr measure 2 indent 2,71.92,6.91,6.21,7.48,7.47,76.77,7.51,6.97,4.19,4.55,124.37801101052263
data_1543,grad19-Zr measure 2 indent 3,71.92,6.91,6.21,7.48,7.47,76.77,7.51,6.97,4.19,4.55,128.95022156410863
data_1544,grad19-Zr measure 2 indent 4,71.92,6.91,6.21,7.48,7.47,76.77,7.51,6.97,4.19,4.55,127.08523996793015
data_1545,grad19-Zr measure 2 indent 5,71.92,6.91,6.21,7.48,7.47,76.77,7.51,6.97,4.19,4.55,127.39720517608208
data_1546,grad19-Zr measure 3 indent 1,67.83,7.98,6.94,8.58,8.66,73.16,8.77,7.88,4.86,5.33,118.9246045710636
data_1547,grad19-Zr measure 3 indent 2,67.83,7.98,6.94,8.58,8.66,73.16,8.77,7.88,4.86,5.33,122.5920466986222
data_1548,grad19-Zr measure 3 indent 3,67.83,7.98,6.94,8.58,8.66,73.16,8.77,7.88,4.86,5.33,125.92975411863424
data_1549,grad19-Zr measure 3 indent 4,67.83,7.98,6.94,8.58,8.66,73.16,8.77,7.88,4.86,5.33,120.88729580124405
data_1550,grad19-Zr measure 3 indent 5,67.83,7.98,6.94,8.58,8.66,73.16,8.77,7.88,4.86,5.33,118.12991141579211
data_1551,grad19-Zr measure 4 indent 1,63.57,8.9,7.8,9.65,10.08,69.37,9.89,8.95,5.53,6.27,111.73729148834119
data_1552,grad19-Zr measure 4 indent 2,63.57,8.9,7.8,9.65,10.08,69.37,9.89,8.95,5.53,6.27,114.64694429057178
data_1553,grad19-Zr measure 4 indent 3,63.57,8.9,7.8,9.65,10.08,69.37,9.89,8.95,5.53,6.27,112.46578185415558
data_1554,grad19-Zr measure 4 indent 4,63.57,8.9,7.8,9.65,10.08,69.37,9.89,8.95,5.53,6.27,116.49122680702185
data_1555,grad19-Zr measure 4 indent 5,63.57,8.9,7.8,9.65,10.08,69.37,9.89,8.95,5.53,6.27,112.60877394286308
data_1556,grad19-Zr measure 5 indent 1,59.41,9.79,8.41,11.02,11.37,65.65,11.02,9.78,6.39,7.16,101.14077501645929
data_1557,grad19-Zr measure 5 indent 2,59.41,9.79,8.41,11.02,11.37,65.65,11.02,9.78,6.39,7.16,102.9812245762942
data_1558,grad19-Zr measure 5 indent 3,59.41,9.79,8.41,11.02,11.37,65.65,11.02,9.78,6.39,7.16,100.01722516146569
data_1559,grad19-Zr measure 5 indent 4,59.41,9.79,8.41,11.02,11.37,65.65,11.02,9.78,6.39,7.16,99.99061718443166
data_1560,grad19-Zr measure 5 indent 5,59.41,9.79,8.41,11.02,11.37,65.65,11.02,9.78,6.39,7.16,99.50468177256312
data_1561,grad19-Zr measure 6 indent 1,55.36,10.27,9.32,12.27,12.78,61.96,11.7,10.97,7.21,8.16,102.57694690160834
data_1562,grad19-Zr measure 6 indent 2,55.36,10.27,9.32,12.27,12.78,61.96,11.7,10.97,7.21,8.16,106.15991908697741
data_1563,grad19-Zr measure 6 indent 3,55.36,10.27,9.32,12.27,12.78,61.96,11.7,10.97,7.21,8.16,97.88588368033544
data_1564,grad19-Zr measure 6 indent 4,55.36,10.27,9.32,12.27,12.78,61.96,11.7,10.97,7.21,8.16,100.34472035723147
data_1565,grad19-Zr measure 6 indent 5,55.36,10.27,9.32,12.27,12.78,61.96,11.7,10.97,7.21,8.16,99.81779852797024
data_1566,grad19-Zr measure 7 indent 1,51.23,11.08,10.12,13.42,14.15,58.04,12.79,12.06,7.99,9.13,114.0635516261206
data_1567,grad19-Zr measure 7 indent 2,51.23,11.08,10.12,13.42,14.15,58.04,12.79,12.06,7.99,9.13,105.53858278305522
data_1569,grad19-Zr measure 7 indent 4,51.23,11.08,10.12,13.42,14.15,58.04,12.79,12.06,7.99,9.13,105.12926011762721
data_1570,grad19-Zr measure 7 indent 5,51.23,11.08,10.12,13.42,14.15,58.04,12.79,12.06,7.99,9.13,102.69804064735766
data_1571,grad19-Zr measure 8 indent 1,47.08,11.76,10.9,14.73,15.54,54.05,13.75,13.16,8.88,10.17,106.4129401455458
data_1572,grad19-Zr measure 8 indent 2,47.08,11.76,10.9,14.73,15.54,54.05,13.75,13.16,8.88,10.17,110.84258903970773
data_1573,grad19-Zr measure 8 indent 3,47.08,11.76,10.9,14.73,15.54,54.05,13.75,13.16,8.88,10.17,106.80225607085434
data_1574,grad19-Zr measure 8 indent 4,47.08,11.76,10.9,14.73,15.54,54.05,13.75,13.16,8.88,10.17,108.2970429446201
data_1575,grad19-Zr measure 8 indent 5,47.08,11.76,10.9,14.73,15.54,54.05,13.75,13.16,8.88,10.17,108.32915790610325
data_1576,grad19-Zr measure 9 indent 1,42.73,12.1,11.57,16.1,17.5,49.89,14.39,14.2,9.87,11.65,112.29082189060321
data_1577,grad19-Zr measure 9 indent 2,42.73,12.1,11.57,16.1,17.5,49.89,14.39,14.2,9.87,11.65,110.14077309315087
data_1578,grad19-Zr measure 9 indent 3,42.73,12.1,11.57,16.1,17.5,49.89,14.39,14.2,9.87,11.65,113.5117615017989
data_1579,grad19-Zr measure 9 indent 4,42.73,12.1,11.57,16.1,17.5,49.89,14.39,14.2,9.87,11.65,113.4084040277648
data_1580,grad19-Zr measure 9 indent 5,42.73,12.1,11.57,16.1,17.5,49.89,14.39,14.2,9.87,11.65,111.45840450217925
data_1581,grad19-Zr measure 10 indent 1,38.92,12.65,12.33,17.42,18.68,46.03,15.23,15.33,10.82,12.59,115.19523081372455
data_1583,grad19-Zr measure 10 indent 3,38.92,12.65,12.33,17.42,18.68,46.03,15.23,15.33,10.82,12.59,114.70097665322298
data_1584,grad19-Zr measure 10 indent 4,38.92,12.65,12.33,17.42,18.68,46.03,15.23,15.33,10.82,12.59,114.31132258965754
data_1585,grad19-Zr measure 10 indent 5,38.92,12.65,12.33,17.42,18.68,46.03,15.23,15.33,10.82,12.59,115.45504472965732
data_1586,grad19-Zr measure 11 indent 1,35.07,12.74,13.12,18.59,20.48,42.11,15.58,16.58,11.72,14.02,119.07769226158325
data_1587,grad19-Zr measure 11 indent 2,35.07,12.74,13.12,18.59,20.48,42.11,15.58,16.58,11.72,14.02,114.97154462136425
data_1588,grad19-Zr measure 11 indent 3,35.07,12.74,13.12,18.59,20.48,42.11,15.58,16.58,11.72,14.02,114.15850711466327
data_1589,grad19-Zr measure 11 indent 4,35.07,12.74,13.12,18.59,20.48,42.11,15.58,16.58,11.72,14.02,116.09589615133869
data_1590,grad19-Zr measure 11 indent 5,35.07,12.74,13.12,18.59,20.48,42.11,15.58,16.58,11.72,14.02,117.58986369390048
data_1591,grad19-Zr measure 12 indent 1,31.24,13.31,13.72,19.79,21.96,38.04,16.5,17.57,12.65,15.24,124.3469530083125
data_1592,grad19-Zr measure 12 indent 2,31.24,13.31,13.72,19.79,21.96,38.04,16.5,17.57,12.65,15.24,120.97333837379479
data_1593,grad19-Zr measure 12 indent 3,31.24,13.31,13.72,19.79,21.96,38.04,16.5,17.57,12.65,15.24,123.11415248834493
data_1594,grad19-Zr measure 12 indent 4,31.24,13.31,13.72,19.79,21.96,38.04,16.5,17.57,12.65,15.24,119.6203153021368
data_1595,grad19-Zr measure 12 indent 5,31.24,13.31,13.72,19.79,21.96,38.04,16.5,17.57,12.65,15.24,123.73410067505182
data_1596,grad19-NbTiCrMo measure 1 indent 1,29.64,13.44,13.87,20.36,22.68,36.35,16.79,17.89,13.11,15.86,124.57578995582287
data_1597,grad19-NbTiCrMo measure 1 indent 2,29.64,13.44,13.87,20.36,22.68,36.35,16.79,17.89,13.11,15.86,126.89911170034122
data_1598,grad19-NbTiCrMo measure 1 indent 3,29.64,13.44,13.87,20.36,22.68,36.35,16.79,17.89,13.11,15.86,122.90671395089862
data_1599,grad19-NbTiCrMo measure 1 indent 4,29.64,13.44,13.87,20.36,22.68,36.35,16.79,17.89,13.11,15.86,122.74944091285177
data_1600,grad19-NbTiCrMo measure 1 indent 5,29.64,13.44,13.87,20.36,22.68,36.35,16.79,17.89,13.11,15.86,126.87930209567239
data_1601,grad19-NbTiCrMo measure 2 indent 1,26.07,13.67,14.48,21.37,24.41,32.44,17.32,18.96,13.97,17.31,127.12822534407755
data_1602,grad19-NbTiCrMo measure 2 indent 2,26.07,13.67,14.48,21.37,24.41,32.44,17.32,18.96,13.97,17.31,123.15416653983605
data_1603,grad19-NbTiCrMo measure 2 indent 3,26.07,13.67,14.48,21.37,24.41,32.44,17.32,18.96,13.97,17.31,122.60115147252327
data_1604,grad19-NbTiCrMo measure 2 indent 4,26.07,13.67,14.48,21.37,24.41,32.44,17.32,18.96,13.97,17.31,130.35446125811674
data_1605,grad19-NbTiCrMo measure 2 indent 5,26.07,13.67,14.48,21.37,24.41,32.44,17.32,18.96,13.97,17.31,129.59754425680416
data_1606,grad19-NbTiCrMo measure 3 indent 1,23.17,14.0,15.3,21.71,25.81,29.09,17.91,20.21,14.32,18.47,134.13985174099864
data_1607,grad19-NbTiCrMo measure 3 indent 2,23.17,14.0,15.3,21.71,25.81,29.09,17.91,20.21,14.32,18.47,128.6104433533627
data_1608,grad19-NbTiCrMo measure 3 indent 3,23.17,14.0,15.3,21.71,25.81,29.09,17.91,20.21,14.32,18.47,129.64814862115657
data_1609,grad19-NbTiCrMo measure 3 indent 4,23.17,14.0,15.3,21.71,25.81,29.09,17.91,20.21,14.32,18.47,132.5331387031838
data_1610,grad19-NbTiCrMo measure 3 indent 5,23.17,14.0,15.3,21.71,25.81,29.09,17.91,20.21,14.32,18.47,131.36577011038503
data_1611,grad19-NbTiCrMo measure 4 indent 1,20.43,14.41,15.91,22.02,27.23,25.89,18.59,21.2,14.65,19.67,139.3109323561902
data_1612,grad19-NbTiCrMo measure 4 indent 2,20.43,14.41,15.91,22.02,27.23,25.89,18.59,21.2,14.65,19.67,136.70793695256282
data_1613,grad19-NbTiCrMo measure 4 indent 3,20.43,14.41,15.91,22.02,27.23,25.89,18.59,21.2,14.65,19.67,135.1453052005886
data_1614,grad19-NbTiCrMo measure 4 indent 4,20.43,14.41,15.91,22.02,27.23,25.89,18.59,21.2,14.65,19.67,132.52954813688208
data_1615,grad19-NbTiCrMo measure 4 indent 5,20.43,14.41,15.91,22.02,27.23,25.89,18.59,21.2,14.65,19.67,133.99952779946537
data_1616,grad19-NbTiCrMo measure 5 indent 1,17.86,14.72,16.52,22.09,28.81,22.83,19.16,22.2,14.83,20.99,143.54153651719818
data_1617,grad19-NbTiCrMo measure 5 indent 2,17.86,14.72,16.52,22.09,28.81,22.83,19.16,22.2,14.83,20.99,140.41880269877626
data_1618,grad19-NbTiCrMo measure 5 indent 3,17.86,14.72,16.52,22.09,28.81,22.83,19.16,22.2,14.83,20.99,139.99482304348282
data_1619,grad19-NbTiCrMo measure 5 indent 4,17.86,14.72,16.52,22.09,28.81,22.83,19.16,22.2,14.83,20.99,137.88515050844694
data_1620,grad19-NbTiCrMo measure 5 indent 5,17.86,14.72,16.52,22.09,28.81,22.83,19.16,22.2,14.83,20.99,138.49948451709238
data_1621,grad19-NbTiCrMo measure 6 indent 1,15.57,15.14,17.38,21.69,30.22,20.0,19.8,23.46,14.62,22.12,139.95604973842373
data_1622,grad19-NbTiCrMo measure 6 indent 2,15.57,15.14,17.38,21.69,30.22,20.0,19.8,23.46,14.62,22.12,144.66819044294004
data_1623,grad19-NbTiCrMo measure 6 indent 3,15.57,15.14,17.38,21.69,30.22,20.0,19.8,23.46,14.62,22.12,144.76707059503897
data_1624,grad19-NbTiCrMo measure 6 indent 4,15.57,15.14,17.38,21.69,30.22,20.0,19.8,23.46,14.62,22.12,145.5242993779599
data_1625,grad19-NbTiCrMo measure 6 indent 5,15.57,15.14,17.38,21.69,30.22,20.0,19.8,23.46,14.62,22.12,140.9071799257129
data_1626,grad19-NbTiCrMo measure 7 indent 1,13.27,15.67,18.13,21.43,31.49,17.12,20.59,24.61,14.52,23.16,142.53164052906857
data_1627,grad19-NbTiCrMo measure 7 indent 2,13.27,15.67,18.13,21.43,31.49,17.12,20.59,24.61,14.52,23.16,144.76821718733464
data_1628,grad19-NbTiCrMo measure 7 indent 3,13.27,15.67,18.13,21.43,31.49,17.12,20.59,24.61,14.52,23.16,150.92182980146055
data_1629,grad19-NbTiCrMo measure 7 indent 4,13.27,15.67,18.13,21.43,31.49,17.12,20.59,24.61,14.52,23.16,148.39879917947854
data_1630,grad19-NbTiCrMo measure 7 indent 5,13.27,15.67,18.13,21.43,31.49,17.12,20.59,24.61,14.52,23.16,139.53256800229326
data_1631,grad19-NbTiCrMo measure 8 indent 1,11.41,15.79,18.71,21.67,32.42,14.82,20.88,25.54,14.77,23.99,157.70058865602573
data_1632,grad19-NbTiCrMo measure 8 indent 2,11.41,15.79,18.71,21.67,32.42,14.82,20.88,25.54,14.77,23.99,150.4344669101211
data_1633,grad19-NbTiCrMo measure 8 indent 3,11.41,15.79,18.71,21.67,32.42,14.82,20.88,25.54,14.77,23.99,148.2025246778009
data_1634,grad19-NbTiCrMo measure 8 indent 4,11.41,15.79,18.71,21.67,32.42,14.82,20.88,25.54,14.77,23.99,146.35189471100978
data_1635,grad19-NbTiCrMo measure 8 indent 5,11.41,15.79,18.71,21.67,32.42,14.82,20.88,25.54,14.77,23.99,148.0354953823866
data_1636,grad19-NbTiCrMo measure 9 indent 1,9.41,16.69,19.99,19.99,33.92,12.18,22.0,27.21,13.59,25.03,153.89095505180737
data_1637,grad19-NbTiCrMo measure 9 indent 2,9.41,16.69,19.99,19.99,33.92,12.18,22.0,27.21,13.59,25.03,154.5201732362596
data_1638,grad19-NbTiCrMo measure 9 indent 3,9.41,16.69,19.99,19.99,33.92,12.18,22.0,27.21,13.59,25.03,154.9811490978066
data_1640,grad19-NbTiCrMo measure 9 indent 5,9.41,16.69,19.99,19.99,33.92,12.18,22.0,27.21,13.59,25.03,154.9323820187782
data_1641,grad19-NbTiCrMo measure 10 indent 1,7.53,17.23,20.89,18.97,35.38,9.75,22.74,28.47,12.91,26.13,155.69832443850208
data_1642,grad19-NbTiCrMo measure 10 indent 2,7.53,17.23,20.89,18.97,35.38,9.75,22.74,28.47,12.91,26.13,152.8175804201935
data_1643,grad19-NbTiCrMo measure 10 indent 3,7.53,17.23,20.89,18.97,35.38,9.75,22.74,28.47,12.91,26.13,164.50208894705236
data_1644,grad19-NbTiCrMo measure 10 indent 4,7.53,17.23,20.89,18.97,35.38,9.75,22.74,28.47,12.91,26.13,163.62803995186445
data_1645,grad19-NbTiCrMo measure 10 indent 5,7.53,17.23,20.89,18.97,35.38,9.75,22.74,28.47,12.91,26.13,160.36108643404685
data_1647,grad19-NbTiCrMo measure 11 indent 2,6.79,17.92,21.93,19.48,33.88,8.75,23.51,29.7,13.17,24.87,174.8253372674883
data_1648,grad19-NbTiCrMo measure 11 indent 3,6.79,17.92,21.93,19.48,33.88,8.75,23.51,29.7,13.17,24.87,156.17809831370994
data_1649,grad19-NbTiCrMo measure 11 indent 4,6.79,17.92,21.93,19.48,33.88,8.75,23.51,29.7,13.17,24.87,159.95869939091827
data_1650,grad19-NbTiCrMo measure 11 indent 5,6.79,17.92,21.93,19.48,33.88,8.75,23.51,29.7,13.17,24.87,158.91151131338728
data_1651,grad19-NbTiCrMo measure 12 indent 1,6.18,19.14,23.62,23.35,27.71,7.87,24.81,31.62,15.6,20.11,184.90993137280088
data_1652,grad19-NbTiCrMo measure 12 indent 2,6.18,19.14,23.62,23.35,27.71,7.87,24.81,31.62,15.6,20.11,186.60319271485562
data_1653,grad19-NbTiCrMo measure 12 indent 3,6.18,19.14,23.62,23.35,27.71,7.87,24.81,31.62,15.6,20.11,195.820620974155
data_1654,grad19-NbTiCrMo measure 12 indent 4,6.18,19.14,23.62,23.35,27.71,7.87,24.81,31.62,15.6,20.11,201.4298472821337
data_1655,grad19-NbTiCrMo measure 12 indent 5,6.18,19.14,23.62,23.35,27.71,7.87,24.81,31.62,15.6,20.11,178.78744209577977
data_1656,grad20-Cr measure 1 indent 1,0.0,3.99,0.0,6.0,90.01,0.0,6.95,0.0,5.39,87.67,239.47732610371327
data_1657,grad20-Cr measure 1 indent 2,0.0,3.99,0.0,6.0,90.01,0.0,6.95,0.0,5.39,87.67,258.35125088684833
data_1659,grad20-Cr measure 1 indent 4,0.0,3.99,0.0,6.0,90.01,0.0,6.95,0.0,5.39,87.67,183.90355536473683
data_1660,grad20-Cr measure 1 indent 5,0.0,3.99,0.0,6.0,90.01,0.0,6.95,0.0,5.39,87.67,232.16036959180417
data_1661,grad20-Cr measure 2 indent 1,0.0,4.63,0.0,6.74,88.63,0.0,8.03,0.0,6.02,85.95,260.0139513034357
data_1662,grad20-Cr measure 2 indent 2,0.0,4.63,0.0,6.74,88.63,0.0,8.03,0.0,6.02,85.95,257.7108508327462
data_1663,grad20-Cr measure 2 indent 3,0.0,4.63,0.0,6.74,88.63,0.0,8.03,0.0,6.02,85.95,258.7463093810904
data_1664,grad20-Cr measure 2 indent 4,0.0,4.63,0.0,6.74,88.63,0.0,8.03,0.0,6.02,85.95,243.2015879394221
data_1665,grad20-Cr measure 2 indent 5,0.0,4.63,0.0,6.74,88.63,0.0,8.03,0.0,6.02,85.95,242.501025172039
data_1666,grad20-Cr measure 3 indent 1,0.0,5.29,0.0,7.36,87.36,0.0,9.12,0.0,6.54,84.33,258.5128252898885
data_1667,grad20-Cr measure 3 indent 2,0.0,5.29,0.0,7.36,87.36,0.0,9.12,0.0,6.54,84.33,256.3008182416518
data_1668,grad20-Cr measure 3 indent 3,0.0,5.29,0.0,7.36,87.36,0.0,9.12,0.0,6.54,84.33,252.11496467992893
data_1669,grad20-Cr measure 3 indent 4,0.0,5.29,0.0,7.36,87.36,0.0,9.12,0.0,6.54,84.33,239.7126041697155
data_1670,grad20-Cr measure 3 indent 5,0.0,5.29,0.0,7.36,87.36,0.0,9.12,0.0,6.54,84.33,265.847302739101
data_1671,grad20-Cr measure 4 indent 1,0.0,6.04,0.0,8.06,85.89,0.0,10.37,0.0,7.13,82.5,255.46467601941242
data_1672,grad20-Cr measure 4 indent 2,0.0,6.04,0.0,8.06,85.89,0.0,10.37,0.0,7.13,82.5,248.39554642967857
data_1673,grad20-Cr measure 4 indent 3,0.0,6.04,0.0,8.06,85.89,0.0,10.37,0.0,7.13,82.5,258.72978273945864
data_1674,grad20-Cr measure 4 indent 4,0.0,6.04,0.0,8.06,85.89,0.0,10.37,0.0,7.13,82.5,248.24158789016602
data_1675,grad20-Cr measure 4 indent 5,0.0,6.04,0.0,8.06,85.89,0.0,10.37,0.0,7.13,82.5,265.5990083161297
data_1676,grad20-Cr measure 5 indent 1,0.0,6.88,0.0,8.82,84.3,0.0,11.74,0.0,7.76,80.51,248.08746564920867
data_1677,grad20-Cr measure 5 indent 2,0.0,6.88,0.0,8.82,84.3,0.0,11.74,0.0,7.76,80.51,245.5427864192102
data_1678,grad20-Cr measure 5 indent 3,0.0,6.88,0.0,8.82,84.3,0.0,11.74,0.0,7.76,80.51,266.9259644688756
data_1679,grad20-Cr measure 5 indent 4,0.0,6.88,0.0,8.82,84.3,0.0,11.74,0.0,7.76,80.51,250.68286681176184
data_1680,grad20-Cr measure 5 indent 5,0.0,6.88,0.0,8.82,84.3,0.0,11.74,0.0,7.76,80.51,266.60473176767044
data_1681,grad20-Cr measure 6 indent 1,0.0,7.83,0.0,10.23,81.94,0.0,13.27,0.0,8.95,77.78,248.29066643701196
data_1682,grad20-Cr measure 6 indent 2,0.0,7.83,0.0,10.23,81.94,0.0,13.27,0.0,8.95,77.78,237.89970794836933
data_1683,grad20-Cr measure 6 indent 3,0.0,7.83,0.0,10.23,81.94,0.0,13.27,0.0,8.95,77.78,248.91024760607314
data_1684,grad20-Cr measure 6 indent 4,0.0,7.83,0.0,10.23,81.94,0.0,13.27,0.0,8.95,77.78,241.15639309170209
data_1685,grad20-Cr measure 6 indent 5,0.0,7.83,0.0,10.23,81.94,0.0,13.27,0.0,8.95,77.78,262.7263920366572
data_1686,grad20-Cr measure 7 indent 1,0.0,8.86,0.0,11.38,79.76,0.0,14.93,0.0,9.88,75.19,241.71171795909567
data_1688,grad20-Cr measure 7 indent 3,0.0,8.86,0.0,11.38,79.76,0.0,14.93,0.0,9.88,75.19,239.70960036935742
data_1689,grad20-Cr measure 7 indent 4,0.0,8.86,0.0,11.38,79.76,0.0,14.93,0.0,9.88,75.19,241.96486495189833
data_1690,grad20-Cr measure 7 indent 5,0.0,8.86,0.0,11.38,79.76,0.0,14.93,0.0,9.88,75.19,238.15444797182033
data_1691,grad20-Cr measure 8 indent 1,0.0,9.99,0.0,13.02,76.99,0.0,16.71,0.0,11.22,72.07,229.45840907423212
data_1692,grad20-Cr measure 8 indent 2,0.0,9.99,0.0,13.02,76.99,0.0,16.71,0.0,11.22,72.07,233.93092942129456
data_1693,grad20-Cr measure 8 indent 3,0.0,9.99,0.0,13.02,76.99,0.0,16.71,0.0,11.22,72.07,232.2435968741842
data_1694,grad20-Cr measure 8 indent 4,0.0,9.99,0.0,13.02,76.99,0.0,16.71,0.0,11.22,72.07,234.7024936873838
data_1695,grad20-Cr measure 8 indent 5,0.0,9.99,0.0,13.02,76.99,0.0,16.71,0.0,11.22,72.07,243.44635460328908
data_1696,grad20-Cr measure 9 indent 1,0.0,11.2,0.0,14.46,74.34,0.0,18.58,0.0,12.37,69.04,226.88244657153714
data_1697,grad20-Cr measure 9 indent 2,0.0,11.2,0.0,14.46,74.34,0.0,18.58,0.0,12.37,69.04,229.7831616749698
data_1698,grad20-Cr measure 9 indent 3,0.0,11.2,0.0,14.46,74.34,0.0,18.58,0.0,12.37,69.04,229.35668638615547
data_1699,grad20-Cr measure 9 indent 4,0.0,11.2,0.0,14.46,74.34,0.0,18.58,0.0,12.37,69.04,232.19410098530636
data_1700,grad20-Cr measure 9 indent 5,0.0,11.2,0.0,14.46,74.34,0.0,18.58,0.0,12.37,69.04,230.05733523964292
data_1701,grad20-Cr measure 10 indent 1,0.0,12.54,0.0,16.38,71.07,0.0,20.64,0.0,13.9,65.46,221.52462088518257
data_1702,grad20-Cr measure 10 indent 2,0.0,12.54,0.0,16.38,71.07,0.0,20.64,0.0,13.9,65.46,207.3420353279847
data_1703,grad20-Cr measure 10 indent 3,0.0,12.54,0.0,16.38,71.07,0.0,20.64,0.0,13.9,65.46,212.1321745178135
data_1704,grad20-Cr measure 10 indent 4,0.0,12.54,0.0,16.38,71.07,0.0,20.64,0.0,13.9,65.46,216.67944066404095
data_1706,grad20-NbTi measure 1 indent 1,0.0,13.63,0.0,17.75,68.62,0.0,22.28,0.0,14.96,62.76,201.2521788921349
data_1707,grad20-NbTi measure 1 indent 2,0.0,13.63,0.0,17.75,68.62,0.0,22.28,0.0,14.96,62.76,210.46746053528992
data_1708,grad20-NbTi measure 1 indent 3,0.0,13.63,0.0,17.75,68.62,0.0,22.28,0.0,14.96,62.76,206.33473330756274
data_1709,grad20-NbTi measure 1 indent 4,0.0,13.63,0.0,17.75,68.62,0.0,22.28,0.0,14.96,62.76,198.47420722400335
data_1710,grad20-NbTi measure 1 indent 5,0.0,13.63,0.0,17.75,68.62,0.0,22.28,0.0,14.96,62.76,214.39895286313424
data_1711,grad20-NbTi measure 2 indent 1,0.0,14.98,0.0,19.95,65.06,0.0,24.29,0.0,16.68,59.03,163.04405746459673
data_1712,grad20-NbTi measure 2 indent 2,0.0,14.98,0.0,19.95,65.06,0.0,24.29,0.0,16.68,59.03,193.06863009568542
data_1713,grad20-NbTi measure 2 indent 3,0.0,14.98,0.0,19.95,65.06,0.0,24.29,0.0,16.68,59.03,241.25300293036014
data_1714,grad20-NbTi measure 2 indent 4,0.0,14.98,0.0,19.95,65.06,0.0,24.29,0.0,16.68,59.03,210.6083790805857
data_1715,grad20-NbTi measure 2 indent 5,0.0,14.98,0.0,19.95,65.06,0.0,24.29,0.0,16.68,59.03,234.1334438923713
data_1716,grad20-NbTi measure 3 indent 1,0.0,16.36,0.0,22.8,60.84,0.0,26.32,0.0,18.91,54.77,174.81025526758202
data_1717,grad20-NbTi measure 3 indent 2,0.0,16.36,0.0,22.8,60.84,0.0,26.32,0.0,18.91,54.77,179.14189070224438
data_1718,grad20-NbTi measure 3 indent 3,0.0,16.36,0.0,22.8,60.84,0.0,26.32,0.0,18.91,54.77,171.32865648378197
data_1720,grad20-NbTi measure 3 indent 5,0.0,16.36,0.0,22.8,60.84,0.0,26.32,0.0,18.91,54.77,174.40163611620778
data_1721,grad20-NbTi measure 4 indent 1,0.0,17.71,0.0,24.8,57.49,0.0,28.26,0.0,20.4,51.34,171.689429752583
data_1722,grad20-NbTi measure 4 indent 2,0.0,17.71,0.0,24.8,57.49,0.0,28.26,0.0,20.4,51.34,174.1209169642961
data_1723,grad20-NbTi measure 4 indent 3,0.0,17.71,0.0,24.8,57.49,0.0,28.26,0.0,20.4,51.34,175.10484039729204
data_1724,grad20-NbTi measure 4 indent 4,0.0,17.71,0.0,24.8,57.49,0.0,28.26,0.0,20.4,51.34,159.58875370987448
data_1725,grad20-NbTi measure 4 indent 5,0.0,17.71,0.0,24.8,57.49,0.0,28.26,0.0,20.4,51.34,183.9297185265371
data_1726,grad20-NbTi measure 5 indent 1,0.0,18.97,0.0,27.29,53.74,0.0,30.06,0.0,22.29,47.65,162.258788618898
data_1727,grad20-NbTi measure 5 indent 2,0.0,18.97,0.0,27.29,53.74,0.0,30.06,0.0,22.29,47.65,168.3577596816028
data_1728,grad20-NbTi measure 5 indent 3,0.0,18.97,0.0,27.29,53.74,0.0,30.06,0.0,22.29,47.65,165.64004971784072
data_1731,grad20-NbTi measure 6 indent 1,0.0,20.5,0.0,29.77,49.73,0.0,32.19,0.0,24.1,43.71,162.31510119955846
data_1732,grad20-NbTi measure 6 indent 2,0.0,20.5,0.0,29.77,49.73,0.0,32.19,0.0,24.1,43.71,158.72492635985316
data_1733,grad20-NbTi measure 6 indent 3,0.0,20.5,0.0,29.77,49.73,0.0,32.19,0.0,24.1,43.71,164.30717371314736
data_1734,grad20-NbTi measure 6 indent 4,0.0,20.5,0.0,29.77,49.73,0.0,32.19,0.0,24.1,43.71,159.56793488680395
data_1735,grad20-NbTi measure 6 indent 5,0.0,20.5,0.0,29.77,49.73,0.0,32.19,0.0,24.1,43.71,170.06811946931043
data_1736,grad20-NbTi measure 7 indent 1,0.0,21.84,0.0,31.86,46.3,0.0,34.03,0.0,25.6,40.37,163.3461334433265
data_1737,grad20-NbTi measure 7 indent 2,0.0,21.84,0.0,31.86,46.3,0.0,34.03,0.0,25.6,40.37,162.4115196799881
data_1738,grad20-NbTi measure 7 indent 3,0.0,21.84,0.0,31.86,46.3,0.0,34.03,0.0,25.6,40.37,157.46482193117745
data_1739,grad20-NbTi measure 7 indent 4,0.0,21.84,0.0,31.86,46.3,0.0,34.03,0.0,25.6,40.37,157.7834435292576
data_1740,grad20-NbTi measure 7 indent 5,0.0,21.84,0.0,31.86,46.3,0.0,34.03,0.0,25.6,40.37,159.56031684755283
data_1745,grad20-NbTi measure 8 indent 5,0.0,23.75,0.0,34.27,41.98,0.0,36.59,0.0,27.22,36.19,147.3051572108388
data_1746,grad20-NbTi measure 9 indent 1,0.0,25.53,0.0,37.12,37.35,0.0,38.94,0.0,29.18,31.88,145.02171823421304
data_1747,grad20-NbTi measure 9 indent 2,0.0,25.53,0.0,37.12,37.35,0.0,38.94,0.0,29.18,31.88,149.9044594471492
data_1748,grad20-NbTi measure 9 indent 3,0.0,25.53,0.0,37.12,37.35,0.0,38.94,0.0,29.18,31.88,147.84661617763987
data_1749,grad20-NbTi measure 9 indent 4,0.0,25.53,0.0,37.12,37.35,0.0,38.94,0.0,29.18,31.88,146.7246071260646
data_1750,grad20-NbTi measure 9 indent 5,0.0,25.53,0.0,37.12,37.35,0.0,38.94,0.0,29.18,31.88,144.38809857089797
data_1751,grad20-NbTi measure 10 indent 1,0.0,27.23,0.0,39.41,33.36,0.0,41.12,0.0,30.69,28.19,143.83072903207372
data_1752,grad20-NbTi measure 10 indent 2,0.0,27.23,0.0,39.41,33.36,0.0,41.12,0.0,30.69,28.19,150.44257401000587
data_1753,grad20-NbTi measure 10 indent 3,0.0,27.23,0.0,39.41,33.36,0.0,41.12,0.0,30.69,28.19,147.35684918383123
data_1754,grad20-NbTi measure 10 indent 4,0.0,27.23,0.0,39.41,33.36,0.0,41.12,0.0,30.69,28.19,147.05664231052876
data_1755,grad20-NbTi measure 10 indent 5,0.0,27.23,0.0,39.41,33.36,0.0,41.12,0.0,30.69,28.19,149.24549163113554
data_1756,grad21-Cr measure 1 indent 1,0.0,3.39,3.91,0.0,92.7,0.0,5.72,6.81,0.0,87.47,274.07265355010054
data_1757,grad21-Cr measure 1 indent 2,0.0,3.39,3.91,0.0,92.7,0.0,5.72,6.81,0.0,87.47,266.8071889630636
data_1759,grad21-Cr measure 1 indent 4,0.0,3.39,3.91,0.0,92.7,0.0,5.72,6.81,0.0,87.47,274.7390213493533
data_1760,grad21-Cr measure 1 indent 5,0.0,3.39,3.91,0.0,92.7,0.0,5.72,6.81,0.0,87.47,271.6787428564884
data_1761,grad21-Cr measure 2 indent 1,0.0,4.09,4.74,0.0,91.17,0.0,6.81,8.16,0.0,85.02,260.50916089210256
data_1762,grad21-Cr measure 2 indent 2,0.0,4.09,4.74,0.0,91.17,0.0,6.81,8.16,0.0,85.02,252.78575160130916
data_1763,grad21-Cr measure 2 indent 3,0.0,4.09,4.74,0.0,91.17,0.0,6.81,8.16,0.0,85.02,270.2803110972314
data_1764,grad21-Cr measure 2 indent 4,0.0,4.09,4.74,0.0,91.17,0.0,6.81,8.16,0.0,85.02,288.39002007629045
data_1765,grad21-Cr measure 2 indent 5,0.0,4.09,4.74,0.0,91.17,0.0,6.81,8.16,0.0,85.02,260.4975333489821
data_1766,grad21-Cr measure 3 indent 1,0.0,4.76,5.52,0.0,89.72,0.0,7.85,9.39,0.0,82.77,275.63191279450376
data_1767,grad21-Cr measure 3 indent 2,0.0,4.76,5.52,0.0,89.72,0.0,7.85,9.39,0.0,82.77,269.8682239114576
data_1768,grad21-Cr measure 3 indent 3,0.0,4.76,5.52,0.0,89.72,0.0,7.85,9.39,0.0,82.77,267.29687137154457
data_1769,grad21-Cr measure 3 indent 4,0.0,4.76,5.52,0.0,89.72,0.0,7.85,9.39,0.0,82.77,272.31412090351085
data_1770,grad21-Cr measure 3 indent 5,0.0,4.76,5.52,0.0,89.72,0.0,7.85,9.39,0.0,82.77,257.11503532085226
data_1771,grad21-Cr measure 4 indent 1,0.0,5.56,6.51,0.0,87.93,0.0,9.04,10.93,0.0,80.03,262.7282811000455
data_1772,grad21-Cr measure 4 indent 2,0.0,5.56,6.51,0.0,87.93,0.0,9.04,10.93,0.0,80.03,273.1741895469197
data_1773,grad21-Cr measure 4 indent 3,0.0,5.56,6.51,0.0,87.93,0.0,9.04,10.93,0.0,80.03,266.42266206283654
data_1774,grad21-Cr measure 4 indent 4,0.0,5.56,6.51,0.0,87.93,0.0,9.04,10.93,0.0,80.03,252.657402669484
data_1775,grad21-Cr measure 4 indent 5,0.0,5.56,6.51,0.0,87.93,0.0,9.04,10.93,0.0,80.03,271.4031176316337
data_1776,grad21-Cr measure 5 indent 1,0.0,6.45,7.59,0.0,85.96,0.0,10.34,12.56,0.0,77.1,270.06997241251554
data_1778,grad21-Cr measure 5 indent 3,0.0,6.45,7.59,0.0,85.96,0.0,10.34,12.56,0.0,77.1,270.57256047355014
data_1779,grad21-Cr measure 5 indent 4,0.0,6.45,7.59,0.0,85.96,0.0,10.34,12.56,0.0,77.1,269.09336816067713
data_1780,grad21-Cr measure 5 indent 5,0.0,6.45,7.59,0.0,85.96,0.0,10.34,12.56,0.0,77.1,266.83592538008674
data_1781,grad21-Cr measure 6 indent 1,0.0,7.58,8.98,0.0,83.45,0.0,11.92,14.59,0.0,73.49,273.07291696095797
data_1782,grad21-Cr measure 6 indent 2,0.0,7.58,8.98,0.0,83.45,0.0,11.92,14.59,0.0,73.49,251.54057499192126
data_1783,grad21-Cr measure 6 indent 3,0.0,7.58,8.98,0.0,83.45,0.0,11.92,14.59,0.0,73.49,281.8159192834503
data_1784,grad21-Cr measure 6 indent 4,0.0,7.58,8.98,0.0,83.45,0.0,11.92,14.59,0.0,73.49,259.08630107869214
data_1785,grad21-Cr measure 6 indent 5,0.0,7.58,8.98,0.0,83.45,0.0,11.92,14.59,0.0,73.49,272.5106420593155
data_1786,grad21-Cr measure 7 indent 1,0.0,8.79,10.42,0.0,80.79,0.0,13.57,16.61,0.0,69.82,257.38072354660744
data_1787,grad21-Cr measure 7 indent 2,0.0,8.79,10.42,0.0,80.79,0.0,13.57,16.61,0.0,69.82,281.32639290299994
data_1788,grad21-Cr measure 7 indent 3,0.0,8.79,10.42,0.0,80.79,0.0,13.57,16.61,0.0,69.82,268.6061434680402
data_1789,grad21-Cr measure 7 indent 4,0.0,8.79,10.42,0.0,80.79,0.0,13.57,16.61,0.0,69.82,258.9744348715283
data_1790,grad21-Cr measure 7 indent 5,0.0,8.79,10.42,0.0,80.79,0.0,13.57,16.61,0.0,69.82,268.53291286974707
data_1791,grad21-Cr measure 8 indent 1,0.0,10.05,12.14,0.0,77.8,0.0,15.2,18.96,0.0,65.84,272.0563441509614
data_1792,grad21-Cr measure 8 indent 2,0.0,10.05,12.14,0.0,77.8,0.0,15.2,18.96,0.0,65.84,265.8356898329937
data_1793,grad21-Cr measure 8 indent 3,0.0,10.05,12.14,0.0,77.8,0.0,15.2,18.96,0.0,65.84,275.2473592971525
data_1794,grad21-Cr measure 8 indent 4,0.0,10.05,12.14,0.0,77.8,0.0,15.2,18.96,0.0,65.84,259.0058052788254
data_1795,grad21-Cr measure 8 indent 5,0.0,10.05,12.14,0.0,77.8,0.0,15.2,18.96,0.0,65.84,260.8617287433926
data_1796,grad21-Cr measure 9 indent 1,0.0,11.66,14.06,0.0,74.27,0.0,17.21,21.44,0.0,61.35,264.5398993941857
data_1797,grad21-Cr measure 9 indent 2,0.0,11.66,14.06,0.0,74.27,0.0,17.21,21.44,0.0,61.35,258.0612191623045
data_1798,grad21-Cr measure 9 indent 3,0.0,11.66,14.06,0.0,74.27,0.0,17.21,21.44,0.0,61.35,255.77159327737266
data_1799,grad21-Cr measure 9 indent 4,0.0,11.66,14.06,0.0,74.27,0.0,17.21,21.44,0.0,61.35,269.8792123518225
data_1800,grad21-Cr measure 9 indent 5,0.0,11.66,14.06,0.0,74.27,0.0,17.21,21.44,0.0,61.35,269.23949632581457
data_1801,grad21-Cr measure 10 indent 1,0.0,13.48,16.52,0.0,70.0,0.0,19.34,24.47,0.0,56.2,266.30317087843736
data_1802,grad21-Cr measure 10 indent 2,0.0,13.48,16.52,0.0,70.0,0.0,19.34,24.47,0.0,56.2,264.99143961722353
data_1803,grad21-Cr measure 10 indent 3,0.0,13.48,16.52,0.0,70.0,0.0,19.34,24.47,0.0,56.2,272.3963347705576
data_1804,grad21-Cr measure 10 indent 4,0.0,13.48,16.52,0.0,70.0,0.0,19.34,24.47,0.0,56.2,260.1918211839089
data_1805,grad21-Cr measure 10 indent 5,0.0,13.48,16.52,0.0,70.0,0.0,19.34,24.47,0.0,56.2,261.43040171746753
data_1806,grad21-Cr measure 11 indent 1,0.0,15.53,19.23,0.0,65.23,0.0,21.6,27.62,0.0,50.77,254.81278903431573
data_1807,grad21-Cr measure 11 indent 2,0.0,15.53,19.23,0.0,65.23,0.0,21.6,27.62,0.0,50.77,258.10052008646005
data_1808,grad21-Cr measure 11 indent 3,0.0,15.53,19.23,0.0,65.23,0.0,21.6,27.62,0.0,50.77,261.13094097152504
data_1810,grad21-Cr measure 11 indent 5,0.0,15.53,19.23,0.0,65.23,0.0,21.6,27.62,0.0,50.77,263.0632812987882
data_1811,grad21-Cr measure 12 indent 1,0.0,17.68,22.09,0.0,60.23,0.0,23.83,30.74,0.0,45.43,274.1248133059462
data_1812,grad21-Cr measure 12 indent 2,0.0,17.68,22.09,0.0,60.23,0.0,23.83,30.74,0.0,45.43,265.0652627757017
data_1813,grad21-Cr measure 12 indent 3,0.0,17.68,22.09,0.0,60.23,0.0,23.83,30.74,0.0,45.43,270.7080719473506
data_1814,grad21-Cr measure 12 indent 4,0.0,17.68,22.09,0.0,60.23,0.0,23.83,30.74,0.0,45.43,265.7517665678075
data_1815,grad21-Cr measure 12 indent 5,0.0,17.68,22.09,0.0,60.23,0.0,23.83,30.74,0.0,45.43,252.95003566663078
data_1816,grad21-NbMo measure 1 indent 1,0.0,19.15,24.0,0.0,56.86,0.0,25.28,32.71,0.0,42.01,253.7691942700569
data_1817,grad21-NbMo measure 1 indent 2,0.0,19.15,24.0,0.0,56.86,0.0,25.28,32.71,0.0,42.01,250.63344110691776
data_1818,grad21-NbMo measure 1 indent 3,0.0,19.15,24.0,0.0,56.86,0.0,25.28,32.71,0.0,42.01,251.3496274683274
data_1821,grad21-NbMo measure 2 indent 1,0.0,21.57,27.65,0.0,50.79,0.0,27.46,36.35,0.0,36.19,261.5431988008257
data_1822,grad21-NbMo measure 2 indent 2,0.0,21.57,27.65,0.0,50.79,0.0,27.46,36.35,0.0,36.19,256.6508999590732
data_1823,grad21-NbMo measure 2 indent 3,0.0,21.57,27.65,0.0,50.79,0.0,27.46,36.35,0.0,36.19,273.45381785902
data_1824,grad21-NbMo measure 2 indent 4,0.0,21.57,27.65,0.0,50.79,0.0,27.46,36.35,0.0,36.19,253.6436985637814
data_1825,grad21-NbMo measure 2 indent 5,0.0,21.57,27.65,0.0,50.79,0.0,27.46,36.35,0.0,36.19,263.2630402044185
data_1826,grad21-NbMo measure 3 indent 1,0.0,24.37,31.28,0.0,44.35,0.0,29.91,39.63,0.0,30.46,263.7872807100857
data_1827,grad21-NbMo measure 3 indent 2,0.0,24.37,31.28,0.0,44.35,0.0,29.91,39.63,0.0,30.46,249.0474041616884
data_1828,grad21-NbMo measure 3 indent 3,0.0,24.37,31.28,0.0,44.35,0.0,29.91,39.63,0.0,30.46,245.29187756870186
data_1829,grad21-NbMo measure 3 indent 4,0.0,24.37,31.28,0.0,44.35,0.0,29.91,39.63,0.0,30.46,282.0004972785472
data_1830,grad21-NbMo measure 3 indent 5,0.0,24.37,31.28,0.0,44.35,0.0,29.91,39.63,0.0,30.46,287.58855476366335
data_1831,grad21-NbMo measure 4 indent 1,0.0,27.67,35.78,0.0,36.56,0.0,32.52,43.43,0.0,24.05,251.88031260188825
data_1832,grad21-NbMo measure 4 indent 2,0.0,27.67,35.78,0.0,36.56,0.0,32.52,43.43,0.0,24.05,239.19771793411337
data_1833,grad21-NbMo measure 4 indent 3,0.0,27.67,35.78,0.0,36.56,0.0,32.52,43.43,0.0,24.05,256.85004651257543
data_1834,grad21-NbMo measure 4 indent 4,0.0,27.67,35.78,0.0,36.56,0.0,32.52,43.43,0.0,24.05,244.81530105583226
data_1835,grad21-NbMo measure 4 indent 5,0.0,27.67,35.78,0.0,36.56,0.0,32.52,43.43,0.0,24.05,266.0522227892061
data_1836,grad21-NbMo measure 5 indent 1,0.0,30.83,40.39,0.0,28.78,0.0,34.77,47.05,0.0,18.17,282.24710901920866
data_1837,grad21-NbMo measure 5 indent 2,0.0,30.83,40.39,0.0,28.78,0.0,34.77,47.05,0.0,18.17,260.4440949320638
data_1838,grad21-NbMo measure 5 indent 3,0.0,30.83,40.39,0.0,28.78,0.0,34.77,47.05,0.0,18.17,267.5678788174739
data_1839,grad21-NbMo measure 5 indent 4,0.0,30.83,40.39,0.0,28.78,0.0,34.77,47.05,0.0,18.17,249.8553540623259
data_1840,grad21-NbMo measure 5 indent 5,0.0,30.83,40.39,0.0,28.78,0.0,34.77,47.05,0.0,18.17,249.95728086641566
data_1841,grad21-NbMo measure 6 indent 1,0.0,34.36,44.91,0.0,20.73,0.0,37.21,50.23,0.0,12.57,252.75366850627194
data_1842,grad21-NbMo measure 6 indent 2,0.0,34.36,44.91,0.0,20.73,0.0,37.21,50.23,0.0,12.57,277.1182186949484
data_1843,grad21-NbMo measure 6 indent 3,0.0,34.36,44.91,0.0,20.73,0.0,37.21,50.23,0.0,12.57,254.69483265162356
data_1844,grad21-NbMo measure 6 indent 4,0.0,34.36,44.91,0.0,20.73,0.0,37.21,50.23,0.0,12.57,269.5103139513343
data_1845,grad21-NbMo measure 6 indent 5,0.0,34.36,44.91,0.0,20.73,0.0,37.21,50.23,0.0,12.57,261.53847957210684
data_1846,grad21-NbMo measure 7 indent 1,0.0,36.77,48.21,0.0,15.02,0.0,38.72,52.43,0.0,8.85,278.2805067255275
data_1847,grad21-NbMo measure 7 indent 2,0.0,36.77,48.21,0.0,15.02,0.0,38.72,52.43,0.0,8.85,258.76127791847256
data_1848,grad21-NbMo measure 7 indent 3,0.0,36.77,48.21,0.0,15.02,0.0,38.72,52.43,0.0,8.85,270.780032686927
data_1849,grad21-NbMo measure 7 indent 4,0.0,36.77,48.21,0.0,15.02,0.0,38.72,52.43,0.0,8.85,262.4301848155049
data_1850,grad21-NbMo measure 7 indent 5,0.0,36.77,48.21,0.0,15.02,0.0,38.72,52.43,0.0,8.85,254.59610114215752
data_1851,grad21-NbMo measure 8 indent 1,0.0,38.36,50.84,0.0,10.8,0.0,39.59,54.17,0.0,6.24,268.87138961353685
data_1852,grad21-NbMo measure 8 indent 2,0.0,38.36,50.84,0.0,10.8,0.0,39.59,54.17,0.0,6.24,270.06987273897556
data_1853,grad21-NbMo measure 8 indent 3,0.0,38.36,50.84,0.0,10.8,0.0,39.59,54.17,0.0,6.24,253.35420162516266
data_1854,grad21-NbMo measure 8 indent 4,0.0,38.36,50.84,0.0,10.8,0.0,39.59,54.17,0.0,6.24,278.1655104671193
data_1855,grad21-NbMo measure 8 indent 5,0.0,38.36,50.84,0.0,10.8,0.0,39.59,54.17,0.0,6.24,263.0072154796869
data_1856,grad21-NbMo measure 9 indent 1,0.0,39.64,52.41,0.0,7.95,0.0,40.36,55.11,0.0,4.53,237.47110084363513
data_1857,grad21-NbMo measure 9 indent 2,0.0,39.64,52.41,0.0,7.95,0.0,40.36,55.11,0.0,4.53,246.45411513356575
data_1858,grad21-NbMo measure 9 indent 3,0.0,39.64,52.41,0.0,7.95,0.0,40.36,55.11,0.0,4.53,229.44127258185407
data_1859,grad21-NbMo measure 9 indent 4,0.0,39.64,52.41,0.0,7.95,0.0,40.36,55.11,0.0,4.53,242.68936601167155
data_1860,grad21-NbMo measure 9 indent 5,0.0,39.64,52.41,0.0,7.95,0.0,40.36,55.11,0.0,4.53,250.94503394887963
data_1861,grad21-NbMo measure 10 indent 1,0.0,40.66,53.31,0.0,6.03,0.0,41.03,55.56,0.0,3.41,241.2672973205637
data_1862,grad21-NbMo measure 10 indent 2,0.0,40.66,53.31,0.0,6.03,0.0,41.03,55.56,0.0,3.41,252.54537889172445
data_1863,grad21-NbMo measure 10 indent 3,0.0,40.66,53.31,0.0,6.03,0.0,41.03,55.56,0.0,3.41,248.93222896586522
data_1864,grad21-NbMo measure 10 indent 4,0.0,40.66,53.31,0.0,6.03,0.0,41.03,55.56,0.0,3.41,237.00925168096893
data_1865,grad21-NbMo measure 10 indent 5,0.0,40.66,53.31,0.0,6.03,0.0,41.03,55.56,0.0,3.41,243.9603285260401
data_1866,grad21-NbMo measure 11 indent 1,0.0,40.8,54.36,0.0,4.84,0.0,40.94,56.33,0.0,2.72,246.43077032990362
data_1867,grad21-NbMo measure 11 indent 2,0.0,40.8,54.36,0.0,4.84,0.0,40.94,56.33,0.0,2.72,236.12361172849722
data_1868,grad21-NbMo measure 11 indent 3,0.0,40.8,54.36,0.0,4.84,0.0,40.94,56.33,0.0,2.72,261.1355964765574
data_1869,grad21-NbMo measure 11 indent 4,0.0,40.8,54.36,0.0,4.84,0.0,40.94,56.33,0.0,2.72,244.38608294295486
data_1870,grad21-NbMo measure 11 indent 5,0.0,40.8,54.36,0.0,4.84,0.0,40.94,56.33,0.0,2.72,244.91811242055854
data_1871,grad21-NbMo measure 12 indent 1,0.0,41.66,54.81,0.0,3.53,0.0,41.57,56.47,0.0,1.97,240.7802051698112
data_1872,grad21-NbMo measure 12 indent 2,0.0,41.66,54.81,0.0,3.53,0.0,41.57,56.47,0.0,1.97,248.27097832503088
data_1873,grad21-NbMo measure 12 indent 3,0.0,41.66,54.81,0.0,3.53,0.0,41.57,56.47,0.0,1.97,238.1067011398331
data_1874,grad21-NbMo measure 12 indent 4,0.0,41.66,54.81,0.0,3.53,0.0,41.57,56.47,0.0,1.97,226.86112343454013
data_1875,grad21-NbMo measure 12 indent 5,0.0,41.66,54.81,0.0,3.53,0.0,41.57,56.47,0.0,1.97,238.65583072094515
data_1876,grad22-Cr measure 1 indent 1,2.22,2.45,2.76,2.29,90.28,3.69,4.14,4.81,2.0,85.37,233.65307453551202
data_1877,grad22-Cr measure 1 indent 2,2.22,2.45,2.76,2.29,90.28,3.69,4.14,4.81,2.0,85.37,246.28463355400288
data_1878,grad22-Cr measure 1 indent 3,2.22,2.45,2.76,2.29,90.28,3.69,4.14,4.81,2.0,85.37,250.26564202728974
data_1879,grad22-Cr measure 1 indent 4,2.22,2.45,2.76,2.29,90.28,3.69,4.14,4.81,2.0,85.37,234.67543855222343
data_1880,grad22-Cr measure 1 indent 5,2.22,2.45,2.76,2.29,90.28,3.69,4.14,4.81,2.0,85.37,244.42847391781598
data_1881,grad22-Cr measure 2 indent 1,2.54,2.73,3.12,4.33,87.28,4.19,4.59,5.41,3.75,82.06,230.9142310078733
data_1882,grad22-Cr measure 2 indent 2,2.54,2.73,3.12,4.33,87.28,4.19,4.59,5.41,3.75,82.06,237.01945882457062
data_1883,grad22-Cr measure 2 indent 3,2.54,2.73,3.12,4.33,87.28,4.19,4.59,5.41,3.75,82.06,250.7991749317778
data_1884,grad22-Cr measure 2 indent 4,2.54,2.73,3.12,4.33,87.28,4.19,4.59,5.41,3.75,82.06,204.75641168430812
data_1885,grad22-Cr measure 2 indent 5,2.54,2.73,3.12,4.33,87.28,4.19,4.59,5.41,3.75,82.06,258.1860625251324
data_1886,grad22-Cr measure 3 indent 1,2.88,3.22,3.62,5.06,85.22,4.7,5.36,6.22,4.34,79.37,232.13383482500444
data_1887,grad22-Cr measure 3 indent 2,2.88,3.22,3.62,5.06,85.22,4.7,5.36,6.22,4.34,79.37,242.55215601729972
data_1888,grad22-Cr measure 3 indent 3,2.88,3.22,3.62,5.06,85.22,4.7,5.36,6.22,4.34,79.37,221.82887772322692
data_1889,grad22-Cr measure 3 indent 4,2.88,3.22,3.62,5.06,85.22,4.7,5.36,6.22,4.34,79.37,227.21225170964257
data_1890,grad22-Cr measure 3 indent 5,2.88,3.22,3.62,5.06,85.22,4.7,5.36,6.22,4.34,79.37,236.74847417993251
data_1891,grad22-Cr measure 4 indent 1,3.2,3.61,4.16,5.61,83.43,5.19,5.96,7.08,4.77,77.01,224.37385006213012
data_1892,grad22-Cr measure 4 indent 2,3.2,3.61,4.16,5.61,83.43,5.19,5.96,7.08,4.77,77.01,228.93275754860935
data_1893,grad22-Cr measure 4 indent 3,3.2,3.61,4.16,5.61,83.43,5.19,5.96,7.08,4.77,77.01,223.68662620933233
data_1894,grad22-Cr measure 4 indent 4,3.2,3.61,4.16,5.61,83.43,5.19,5.96,7.08,4.77,77.01,228.66571152904126
data_1895,grad22-Cr measure 4 indent 5,3.2,3.61,4.16,5.61,83.43,5.19,5.96,7.08,4.77,77.01,229.1174266954665
