Repository: Raphael-Boichot/Accelerated-exploration-of-multinary-systems

# Main
The file main coded in matlab allows to predict value of Young modulus, Hardness, and to determine if the phase is crystalline or amorphous.

### Path

The first step is to change the path in main.m

### Choice of the data for the train 

There are different set of data. These data are located in the section "input". 
The dataset used can be chosen my modifying the variable "Data" in main.m.
To use other datasets than those provided, columns must be named Zr_at, Nb_at, Mo_at, Ti_at, Cr_at, E_GPa, H_GPa, CI and XRD in order to work.

File: matlab/input/Compo_H_wo_outlier.csv (part 5 of 6)
,Indent,Zr_at,Nb_at,Mo_at,Ti_at,Cr_at,Zr_m,Nb_m,Mo_m,Ti_m,Cr_m,H_GPa
data_1527,grad18-CrMo measure 10 indent 2,6.12,0.0,31.43,0.0,62.45,8.18,0.0,44.21,0.0,47.6,19.697521980128272
data_1528,grad18-CrMo measure 10 indent 3,6.12,0.0,31.43,0.0,62.45,8.18,0.0,44.21,0.0,47.6,20.751583466596518
data_1529,grad18-CrMo measure 10 indent 4,6.12,0.0,31.43,0.0,62.45,8.18,0.0,44.21,0.0,47.6,20.859476137596417
data_1530,grad18-CrMo measure 10 indent 5,6.12,0.0,31.43,0.0,62.45,8.18,0.0,44.21,0.0,47.6,20.794905479298766
data_1531,grad18-CrMo measure 11 indent 1,5.21,0.0,32.77,0.0,62.03,6.94,0.0,45.93,0.0,47.12,19.99725767056623
data_1532,grad18-CrMo measure 11 indent 2,5.21,0.0,32.77,0.0,62.03,6.94,0.0,45.93,0.0,47.12,19.762579485247663
data_1533,grad18-CrMo measure 11 indent 3,5.21,0.0,32.77,0.0,62.03,6.94,0.0,45.93,0.0,47.12,19.881678801600827
data_1534,grad18-CrMo measure 11 indent 4,5.21,0.0,32.77,0.0,62.03,6.94,0.0,45.93,0.0,47.12,19.90618266817977
data_1535,grad18-CrMo measure 11 indent 5,5.21,0.0,32.77,0.0,62.03,6.94,0.0,45.93,0.0,47.12,19.974876686629052
data_1536,grad19-Zr measure 1 indent 1,74.54,6.31,5.23,6.68,7.24,79.21,6.83,5.84,3.73,4.39,8.853854077715074
data_1537,grad19-Zr measure 1 indent 2,74.54,6.31,5.23,6.68,7.24,79.21,6.83,5.84,3.73,4.39,8.611563753515505
data_1538,grad19-Zr measure 1 indent 3,74.54,6.31,5.23,6.68,7.24,79.21,6.83,5.84,3.73,4.39,8.503631933466133
data_1539,grad19-Zr measure 1 indent 4,74.54,6.31,5.23,6.68,7.24,79.21,6.83,5.84,3.73,4.39,8.604023332972709
data_1540,grad19-Zr measure 1 indent 5,74.54,6.31,5.23,6.68,7.24,79.21,6.83,5.84,3.73,4.39,8.786086620844214
data_1542,grad19-Zr measure 2 indent 2,71.92,6.91,6.21,7.48,7.47,76.77,7.51,6.97,4.19,4.55,8.502712739917968
data_1543,grad19-Zr measure 2 indent 3,71.92,6.91,6.21,7.48,7.47,76.77,7.51,6.97,4.19,4.55,8.487538683574812
data_1544,grad19-Zr measure 2 indent 4,71.92,6.91,6.21,7.48,7.47,76.77,7.51,6.97,4.19,4.55,8.482236422544538
data_1545,grad19-Zr measure 2 indent 5,71.92,6.91,6.21,7.48,7.47,76.77,7.51,6.97,4.19,4.55,8.504828777977227
data_1546,grad19-Zr measure 3 indent 1,67.83,7.98,6.94,8.58,8.66,73.16,8.77,7.88,4.86,5.33,8.47865041335573
data_1547,grad19-Zr measure 3 indent 2,67.83,7.98,6.94,8.58,8.66,73.16,8.77,7.88,4.86,5.33,8.302740778674343
data_1548,grad19-Zr measure 3 indent 3,67.83,7.98,6.94,8.58,8.66,73.16,8.77,7.88,4.86,5.33,8.178922200686905
data_1549,grad19-Zr measure 3 indent 4,67.83,7.98,6.94,8.58,8.66,73.16,8.77,7.88,4.86,5.33,8.344233335656146
data_1550,grad19-Zr measure 3 indent 5,67.83,7.98,6.94,8.58,8.66,73.16,8.77,7.88,4.86,5.33,8.235151920662883
data_1551,grad19-Zr measure 4 indent 1,63.57,8.9,7.8,9.65,10.08,69.37,9.89,8.95,5.53,6.27,8.052700109510791
data_1552,grad19-Zr measure 4 indent 2,63.57,8.9,7.8,9.65,10.08,69.37,9.89,8.95,5.53,6.27,8.02354151876232
data_1553,grad19-Zr measure 4 indent 3,63.57,8.9,7.8,9.65,10.08,69.37,9.89,8.95,5.53,6.27,7.980095771785364
data_1554,grad19-Zr measure 4 indent 4,63.57,8.9,7.8,9.65,10.08,69.37,9.89,8.95,5.53,6.27,7.948267321953497
data_1555,grad19-Zr measure 4 indent 5,63.57,8.9,7.8,9.65,10.08,69.37,9.89,8.95,5.53,6.27,7.933644406334712
data_1556,grad19-Zr measure 5 indent 1,59.41,9.79,8.41,11.02,11.37,65.65,11.02,9.78,6.39,7.16,7.009131472768431
data_1557,grad19-Zr measure 5 indent 2,59.41,9.79,8.41,11.02,11.37,65.65,11.02,9.78,6.39,7.16,7.038200252277809
data_1558,grad19-Zr measure 5 indent 3,59.41,9.79,8.41,11.02,11.37,65.65,11.02,9.78,6.39,7.16,7.1089978332026815
data_1559,grad19-Zr measure 5 indent 4,59.41,9.79,8.41,11.02,11.37,65.65,11.02,9.78,6.39,7.16,7.120271218590609
data_1560,grad19-Zr measure 5 indent 5,59.41,9.79,8.41,11.02,11.37,65.65,11.02,9.78,6.39,7.16,7.147503564482835
data_1561,grad19-Zr measure 6 indent 1,55.36,10.27,9.32,12.27,12.78,61.96,11.7,10.97,7.21,8.16,7.1291559251367085
data_1562,grad19-Zr measure 6 indent 2,55.36,10.27,9.32,12.27,12.78,61.96,11.7,10.97,7.21,8.16,7.0565747073156775
data_1563,grad19-Zr measure 6 indent 3,55.36,10.27,9.32,12.27,12.78,61.96,11.7,10.97,7.21,8.16,7.23175351319413
data_1564,grad19-Zr measure 6 indent 4,55.36,10.27,9.32,12.27,12.78,61.96,11.7,10.97,7.21,8.16,7.159189139061423
data_1565,grad19-Zr measure 6 indent 5,55.36,10.27,9.32,12.27,12.78,61.96,11.7,10.97,7.21,8.16,7.009875737005036
data_1566,grad19-Zr measure 7 indent 1,51.23,11.08,10.12,13.42,14.15,58.04,12.79,12.06,7.99,9.13,7.471754764839214
data_1569,grad19-Zr measure 7 indent 4,51.23,11.08,10.12,13.42,14.15,58.04,12.79,12.06,7.99,9.13,7.44860542075755
data_1570,grad19-Zr measure 7 indent 5,51.23,11.08,10.12,13.42,14.15,58.04,12.79,12.06,7.99,9.13,7.456763010583052
data_1571,grad19-Zr measure 8 indent 1,47.08,11.76,10.9,14.73,15.54,54.05,13.75,13.16,8.88,10.17,7.884923205709681
data_1572,grad19-Zr measure 8 indent 2,47.08,11.76,10.9,14.73,15.54,54.05,13.75,13.16,8.88,10.17,7.7016515225103035
data_1573,grad19-Zr measure 8 indent 3,47.08,11.76,10.9,14.73,15.54,54.05,13.75,13.16,8.88,10.17,7.917698978596331
data_1574,grad19-Zr measure 8 indent 4,47.08,11.76,10.9,14.73,15.54,54.05,13.75,13.16,8.88,10.17,7.788098911768575
data_1575,grad19-Zr measure 8 indent 5,47.08,11.76,10.9,14.73,15.54,54.05,13.75,13.16,8.88,10.17,7.760881888672304
data_1576,grad19-Zr measure 9 indent 1,42.73,12.1,11.57,16.1,17.5,49.89,14.39,14.2,9.87,11.65,8.217853753701785
data_1577,grad19-Zr measure 9 indent 2,42.73,12.1,11.57,16.1,17.5,49.89,14.39,14.2,9.87,11.65,8.358933792826017
data_1578,grad19-Zr measure 9 indent 3,42.73,12.1,11.57,16.1,17.5,49.89,14.39,14.2,9.87,11.65,8.263187706532776
data_1579,grad19-Zr measure 9 indent 4,42.73,12.1,11.57,16.1,17.5,49.89,14.39,14.2,9.87,11.65,8.457494970120457
data_1580,grad19-Zr measure 9 indent 5,42.73,12.1,11.57,16.1,17.5,49.89,14.39,14.2,9.87,11.65,8.514731660781106
data_1581,grad19-Zr measure 10 indent 1,38.92,12.65,12.33,17.42,18.68,46.03,15.23,15.33,10.82,12.59,8.710212882705221
data_1582,grad19-Zr measure 10 indent 2,38.92,12.65,12.33,17.42,18.68,46.03,15.23,15.33,10.82,12.59,8.837099395443097
data_1583,grad19-Zr measure 10 indent 3,38.92,12.65,12.33,17.42,18.68,46.03,15.23,15.33,10.82,12.59,8.641232859517118
data_1584,grad19-Zr measure 10 indent 4,38.92,12.65,12.33,17.42,18.68,46.03,15.23,15.33,10.82,12.59,8.78271910112213
data_1585,grad19-Zr measure 10 indent 5,38.92,12.65,12.33,17.42,18.68,46.03,15.23,15.33,10.82,12.59,8.625528962627044
data_1586,grad19-Zr measure 11 indent 1,35.07,12.74,13.12,18.59,20.48,42.11,15.58,16.58,11.72,14.02,8.981648862910381
data_1587,grad19-Zr measure 11 indent 2,35.07,12.74,13.12,18.59,20.48,42.11,15.58,16.58,11.72,14.02,9.270167770399592
data_1588,grad19-Zr measure 11 indent 3,35.07,12.74,13.12,18.59,20.48,42.11,15.58,16.58,11.72,14.02,9.256348935574055
data_1589,grad19-Zr measure 11 indent 4,35.07,12.74,13.12,18.59,20.48,42.11,15.58,16.58,11.72,14.02,9.17300445328958
data_1590,grad19-Zr measure 11 indent 5,35.07,12.74,13.12,18.59,20.48,42.11,15.58,16.58,11.72,14.02,9.052993858963626
data_1591,grad19-Zr measure 12 indent 1,31.24,13.31,13.72,19.79,21.96,38.04,16.5,17.57,12.65,15.24,9.433527469946341
data_1592,grad19-Zr measure 12 indent 2,31.24,13.31,13.72,19.79,21.96,38.04,16.5,17.57,12.65,15.24,9.580779807204845
data_1593,grad19-Zr measure 12 indent 3,31.24,13.31,13.72,19.79,21.96,38.04,16.5,17.57,12.65,15.24,9.492395785560994
data_1594,grad19-Zr measure 12 indent 4,31.24,13.31,13.72,19.79,21.96,38.04,16.5,17.57,12.65,15.24,9.549361600607279
data_1595,grad19-Zr measure 12 indent 5,31.24,13.31,13.72,19.79,21.96,38.04,16.5,17.57,12.65,15.24,9.52442308132871
data_1596,grad19-NbTiCrMo measure 1 indent 1,29.64,13.44,13.87,20.36,22.68,36.35,16.79,17.89,13.11,15.86,9.529195137215059
data_1597,grad19-NbTiCrMo measure 1 indent 2,29.64,13.44,13.87,20.36,22.68,36.35,16.79,17.89,13.11,15.86,9.411276598335903
data_1598,grad19-NbTiCrMo measure 1 indent 3,29.64,13.44,13.87,20.36,22.68,36.35,16.79,17.89,13.11,15.86,9.582010289873898
data_1599,grad19-NbTiCrMo measure 1 indent 4,29.64,13.44,13.87,20.36,22.68,36.35,16.79,17.89,13.11,15.86,9.401271638783026
data_1600,grad19-NbTiCrMo measure 1 indent 5,29.64,13.44,13.87,20.36,22.68,36.35,16.79,17.89,13.11,15.86,9.37968522716893
data_1601,grad19-NbTiCrMo measure 2 indent 1,26.07,13.67,14.48,21.37,24.41,32.44,17.32,18.96,13.97,17.31,9.7577500004425
data_1602,grad19-NbTiCrMo measure 2 indent 2,26.07,13.67,14.48,21.37,24.41,32.44,17.32,18.96,13.97,17.31,9.883584103391238
data_1603,grad19-NbTiCrMo measure 2 indent 3,26.07,13.67,14.48,21.37,24.41,32.44,17.32,18.96,13.97,17.31,9.936507399868422
data_1604,grad19-NbTiCrMo measure 2 indent 4,26.07,13.67,14.48,21.37,24.41,32.44,17.32,18.96,13.97,17.31,9.702895277888944
data_1605,grad19-NbTiCrMo measure 2 indent 5,26.07,13.67,14.48,21.37,24.41,32.44,17.32,18.96,13.97,17.31,10.025251983948827
data_1606,grad19-NbTiCrMo measure 3 indent 1,23.17,14.0,15.3,21.71,25.81,29.09,17.91,20.21,14.32,18.47,10.236066895790287
data_1607,grad19-NbTiCrMo measure 3 indent 2,23.17,14.0,15.3,21.71,25.81,29.09,17.91,20.21,14.32,18.47,10.314719831843005
data_1608,grad19-NbTiCrMo measure 3 indent 3,23.17,14.0,15.3,21.71,25.81,29.09,17.91,20.21,14.32,18.47,10.115313736261115
data_1609,grad19-NbTiCrMo measure 3 indent 4,23.17,14.0,15.3,21.71,25.81,29.09,17.91,20.21,14.32,18.47,10.214363147789257
data_1610,grad19-NbTiCrMo measure 3 indent 5,23.17,14.0,15.3,21.71,25.81,29.09,17.91,20.21,14.32,18.47,10.199131438473342
data_1611,grad19-NbTiCrMo measure 4 indent 1,20.43,14.41,15.91,22.02,27.23,25.89,18.59,21.2,14.65,19.67,10.384544652993931
data_1612,grad19-NbTiCrMo measure 4 indent 2,20.43,14.41,15.91,22.02,27.23,25.89,18.59,21.2,14.65,19.67,10.437074631900096
data_1613,grad19-NbTiCrMo measure 4 indent 3,20.43,14.41,15.91,22.02,27.23,25.89,18.59,21.2,14.65,19.67,10.54984236427508
data_1614,grad19-NbTiCrMo measure 4 indent 4,20.43,14.41,15.91,22.02,27.23,25.89,18.59,21.2,14.65,19.67,10.585598449904253
data_1615,grad19-NbTiCrMo measure 4 indent 5,20.43,14.41,15.91,22.02,27.23,25.89,18.59,21.2,14.65,19.67,10.522414145349966
data_1616,grad19-NbTiCrMo measure 5 indent 1,17.86,14.72,16.52,22.09,28.81,22.83,19.16,22.2,14.83,20.99,10.799714051824324
data_1617,grad19-NbTiCrMo measure 5 indent 2,17.86,14.72,16.52,22.09,28.81,22.83,19.16,22.2,14.83,20.99,10.769216536530458
data_1618,grad19-NbTiCrMo measure 5 indent 3,17.86,14.72,16.52,22.09,28.81,22.83,19.16,22.2,14.83,20.99,10.940250672020689
data_1619,grad19-NbTiCrMo measure 5 indent 4,17.86,14.72,16.52,22.09,28.81,22.83,19.16,22.2,14.83,20.99,10.497420683278289
data_1620,grad19-NbTiCrMo measure 5 indent 5,17.86,14.72,16.52,22.09,28.81,22.83,19.16,22.2,14.83,20.99,10.85663467456035
data_1621,grad19-NbTiCrMo measure 6 indent 1,15.57,15.14,17.38,21.69,30.22,20.0,19.8,23.46,14.62,22.12,11.218418420909257
data_1622,grad19-NbTiCrMo measure 6 indent 2,15.57,15.14,17.38,21.69,30.22,20.0,19.8,23.46,14.62,22.12,11.01283519344685
data_1623,grad19-NbTiCrMo measure 6 indent 3,15.57,15.14,17.38,21.69,30.22,20.0,19.8,23.46,14.62,22.12,10.828754929291817
data_1624,grad19-NbTiCrMo measure 6 indent 4,15.57,15.14,17.38,21.69,30.22,20.0,19.8,23.46,14.62,22.12,11.028090422310964
data_1625,grad19-NbTiCrMo measure 6 indent 5,15.57,15.14,17.38,21.69,30.22,20.0,19.8,23.46,14.62,22.12,11.253065764080421
data_1626,grad19-NbTiCrMo measure 7 indent 1,13.27,15.67,18.13,21.43,31.49,17.12,20.59,24.61,14.52,23.16,11.656049406712139
data_1627,grad19-NbTiCrMo measure 7 indent 2,13.27,15.67,18.13,21.43,31.49,17.12,20.59,24.61,14.52,23.16,11.332592575783345
data_1628,grad19-NbTiCrMo measure 7 indent 3,13.27,15.67,18.13,21.43,31.49,17.12,20.59,24.61,14.52,23.16,11.274495247155357
data_1629,grad19-NbTiCrMo measure 7 indent 4,13.27,15.67,18.13,21.43,31.49,17.12,20.59,24.61,14.52,23.16,11.060783345951272
data_1630,grad19-NbTiCrMo measure 7 indent 5,13.27,15.67,18.13,21.43,31.49,17.12,20.59,24.61,14.52,23.16,11.522054502715116
data_1632,grad19-NbTiCrMo measure 8 indent 2,11.41,15.79,18.71,21.67,32.42,14.82,20.88,25.54,14.77,23.99,11.533430514928035
data_1633,grad19-NbTiCrMo measure 8 indent 3,11.41,15.79,18.71,21.67,32.42,14.82,20.88,25.54,14.77,23.99,11.638538652025554
data_1634,grad19-NbTiCrMo measure 8 indent 4,11.41,15.79,18.71,21.67,32.42,14.82,20.88,25.54,14.77,23.99,11.642610795929716
data_1635,grad19-NbTiCrMo measure 8 indent 5,11.41,15.79,18.71,21.67,32.42,14.82,20.88,25.54,14.77,23.99,11.598752505117144
data_1636,grad19-NbTiCrMo measure 9 indent 1,9.41,16.69,19.99,19.99,33.92,12.18,22.0,27.21,13.59,25.03,12.229047830857013
data_1637,grad19-NbTiCrMo measure 9 indent 2,9.41,16.69,19.99,19.99,33.92,12.18,22.0,27.21,13.59,25.03,12.06689802307339
data_1638,grad19-NbTiCrMo measure 9 indent 3,9.41,16.69,19.99,19.99,33.92,12.18,22.0,27.21,13.59,25.03,12.02016850448597
data_1639,grad19-NbTiCrMo measure 9 indent 4,9.41,16.69,19.99,19.99,33.92,12.18,22.0,27.21,13.59,25.03,12.140932203341233
data_1640,grad19-NbTiCrMo measure 9 indent 5,9.41,16.69,19.99,19.99,33.92,12.18,22.0,27.21,13.59,25.03,12.016476059376151
data_1641,grad19-NbTiCrMo measure 10 indent 1,7.53,17.23,20.89,18.97,35.38,9.75,22.74,28.47,12.91,26.13,12.41035559048973
data_1642,grad19-NbTiCrMo measure 10 indent 2,7.53,17.23,20.89,18.97,35.38,9.75,22.74,28.47,12.91,26.13,12.507950588116532
data_1643,grad19-NbTiCrMo measure 10 indent 3,7.53,17.23,20.89,18.97,35.38,9.75,22.74,28.47,12.91,26.13,12.071119102565838
data_1644,grad19-NbTiCrMo measure 10 indent 4,7.53,17.23,20.89,18.97,35.38,9.75,22.74,28.47,12.91,26.13,12.151777184750197
data_1645,grad19-NbTiCrMo measure 10 indent 5,7.53,17.23,20.89,18.97,35.38,9.75,22.74,28.47,12.91,26.13,12.219294959112537
data_1647,grad19-NbTiCrMo measure 11 indent 2,6.79,17.92,21.93,19.48,33.88,8.75,23.51,29.7,13.17,24.87,12.337843208447513
data_1648,grad19-NbTiCrMo measure 11 indent 3,6.79,17.92,21.93,19.48,33.88,8.75,23.51,29.7,13.17,24.87,12.011807997101803
data_1649,grad19-NbTiCrMo measure 11 indent 4,6.79,17.92,21.93,19.48,33.88,8.75,23.51,29.7,13.17,24.87,12.127020390723537
data_1650,grad19-NbTiCrMo measure 11 indent 5,6.79,17.92,21.93,19.48,33.88,8.75,23.51,29.7,13.17,24.87,12.535838161230188
data_1651,grad19-NbTiCrMo measure 12 indent 1,6.18,19.14,23.62,23.35,27.71,7.87,24.81,31.62,15.6,20.11,11.994662305876561
data_1652,grad19-NbTiCrMo measure 12 indent 2,6.18,19.14,23.62,23.35,27.71,7.87,24.81,31.62,15.6,20.11,11.97852038178997
data_1653,grad19-NbTiCrMo measure 12 indent 3,6.18,19.14,23.62,23.35,27.71,7.87,24.81,31.62,15.6,20.11,13.497045826829698
data_1654,grad19-NbTiCrMo measure 12 indent 4,6.18,19.14,23.62,23.35,27.71,7.87,24.81,31.62,15.6,20.11,14.427122533042095
data_1655,grad19-NbTiCrMo measure 12 indent 5,6.18,19.14,23.62,23.35,27.71,7.87,24.81,31.62,15.6,20.11,12.101863340092292
data_1656,grad20-Cr measure 1 indent 1,0.0,3.99,0.0,6.0,90.01,0.0,6.95,0.0,5.39,87.67,11.061158902753984
data_1660,grad20-Cr measure 1 indent 5,0.0,3.99,0.0,6.0,90.01,0.0,6.95,0.0,5.39,87.67,10.966323213273833
data_1661,grad20-Cr measure 2 indent 1,0.0,4.63,0.0,6.74,88.63,0.0,8.03,0.0,6.02,85.95,10.521237615173362
data_1662,grad20-Cr measure 2 indent 2,0.0,4.63,0.0,6.74,88.63,0.0,8.03,0.0,6.02,85.95,10.507625482789592
data_1663,grad20-Cr measure 2 indent 3,0.0,4.63,0.0,6.74,88.63,0.0,8.03,0.0,6.02,85.95,10.919971881342816
data_1664,grad20-Cr measure 2 indent 4,0.0,4.63,0.0,6.74,88.63,0.0,8.03,0.0,6.02,85.95,10.132157936084996
data_1665,grad20-Cr measure 2 indent 5,0.0,4.63,0.0,6.74,88.63,0.0,8.03,0.0,6.02,85.95,10.46836321901364
data_1666,grad20-Cr measure 3 indent 1,0.0,5.29,0.0,7.36,87.36,0.0,9.12,0.0,6.54,84.33,10.614963851635707
data_1667,grad20-Cr measure 3 indent 2,0.0,5.29,0.0,7.36,87.36,0.0,9.12,0.0,6.54,84.33,10.564957891634378
data_1668,grad20-Cr measure 3 indent 3,0.0,5.29,0.0,7.36,87.36,0.0,9.12,0.0,6.54,84.33,10.057038112837166
data_1669,grad20-Cr measure 3 indent 4,0.0,5.29,0.0,7.36,87.36,0.0,9.12,0.0,6.54,84.33,10.308528229215641
data_1670,grad20-Cr measure 3 indent 5,0.0,5.29,0.0,7.36,87.36,0.0,9.12,0.0,6.54,84.33,10.082945263010554
data_1671,grad20-Cr measure 4 indent 1,0.0,6.04,0.0,8.06,85.89,0.0,10.37,0.0,7.13,82.5,10.86016972201715
data_1672,grad20-Cr measure 4 indent 2,0.0,6.04,0.0,8.06,85.89,0.0,10.37,0.0,7.13,82.5,10.33649687414334
data_1673,grad20-Cr measure 4 indent 3,0.0,6.04,0.0,8.06,85.89,0.0,10.37,0.0,7.13,82.5,11.069734633237612
data_1674,grad20-Cr measure 4 indent 4,0.0,6.04,0.0,8.06,85.89,0.0,10.37,0.0,7.13,82.5,11.223414121741252
data_1675,grad20-Cr measure 4 indent 5,0.0,6.04,0.0,8.06,85.89,0.0,10.37,0.0,7.13,82.5,10.968491087794034
data_1676,grad20-Cr measure 5 indent 1,0.0,6.88,0.0,8.82,84.3,0.0,11.74,0.0,7.76,80.51,10.446287700146321
data_1677,grad20-Cr measure 5 indent 2,0.0,6.88,0.0,8.82,84.3,0.0,11.74,0.0,7.76,80.51,9.903711032078224
data_1678,grad20-Cr measure 5 indent 3,0.0,6.88,0.0,8.82,84.3,0.0,11.74,0.0,7.76,80.51,10.911487284888343
data_1679,grad20-Cr measure 5 indent 4,0.0,6.88,0.0,8.82,84.3,0.0,11.74,0.0,7.76,80.51,10.767895815195784
data_1680,grad20-Cr measure 5 indent 5,0.0,6.88,0.0,8.82,84.3,0.0,11.74,0.0,7.76,80.51,11.29550266779968
data_1681,grad20-Cr measure 6 indent 1,0.0,7.83,0.0,10.23,81.94,0.0,13.27,0.0,8.95,77.78,11.44033238028002
data_1682,grad20-Cr measure 6 indent 2,0.0,7.83,0.0,10.23,81.94,0.0,13.27,0.0,8.95,77.78,10.653040692358802
data_1683,grad20-Cr measure 6 indent 3,0.0,7.83,0.0,10.23,81.94,0.0,13.27,0.0,8.95,77.78,11.0634105047824
data_1684,grad20-Cr measure 6 indent 4,0.0,7.83,0.0,10.23,81.94,0.0,13.27,0.0,8.95,77.78,10.526415973220038
data_1685,grad20-Cr measure 6 indent 5,0.0,7.83,0.0,10.23,81.94,0.0,13.27,0.0,8.95,77.78,10.718283883560897
data_1686,grad20-Cr measure 7 indent 1,0.0,8.86,0.0,11.38,79.76,0.0,14.93,0.0,9.88,75.19,10.678883602134587
data_1687,grad20-Cr measure 7 indent 2,0.0,8.86,0.0,11.38,79.76,0.0,14.93,0.0,9.88,75.19,11.489153605540524
data_1688,grad20-Cr measure 7 indent 3,0.0,8.86,0.0,11.38,79.76,0.0,14.93,0.0,9.88,75.19,10.095081560364472
data_1689,grad20-Cr measure 7 indent 4,0.0,8.86,0.0,11.38,79.76,0.0,14.93,0.0,9.88,75.19,10.599543962667386
data_1690,grad20-Cr measure 7 indent 5,0.0,8.86,0.0,11.38,79.76,0.0,14.93,0.0,9.88,75.19,10.929471807333858
data_1691,grad20-Cr measure 8 indent 1,0.0,9.99,0.0,13.02,76.99,0.0,16.71,0.0,11.22,72.07,10.867200299807017
data_1692,grad20-Cr measure 8 indent 2,0.0,9.99,0.0,13.02,76.99,0.0,16.71,0.0,11.22,72.07,10.52702766870024
data_1693,grad20-Cr measure 8 indent 3,0.0,9.99,0.0,13.02,76.99,0.0,16.71,0.0,11.22,72.07,11.025678588872202
data_1694,grad20-Cr measure 8 indent 4,0.0,9.99,0.0,13.02,76.99,0.0,16.71,0.0,11.22,72.07,10.448642610609832
data_1695,grad20-Cr measure 8 indent 5,0.0,9.99,0.0,13.02,76.99,0.0,16.71,0.0,11.22,72.07,11.086584296465013
data_1696,grad20-Cr measure 9 indent 1,0.0,11.2,0.0,14.46,74.34,0.0,18.58,0.0,12.37,69.04,11.623542509784098
data_1697,grad20-Cr measure 9 indent 2,0.0,11.2,0.0,14.46,74.34,0.0,18.58,0.0,12.37,69.04,10.831703686293459
data_1698,grad20-Cr measure 9 indent 3,0.0,11.2,0.0,14.46,74.34,0.0,18.58,0.0,12.37,69.04,11.789550031248442
data_1699,grad20-Cr measure 9 indent 4,0.0,11.2,0.0,14.46,74.34,0.0,18.58,0.0,12.37,69.04,11.109717970142876
data_1700,grad20-Cr measure 9 indent 5,0.0,11.2,0.0,14.46,74.34,0.0,18.58,0.0,12.37,69.04,11.057627896889894
data_1701,grad20-Cr measure 10 indent 1,0.0,12.54,0.0,16.38,71.07,0.0,20.64,0.0,13.9,65.46,11.31218585279706
data_1702,grad20-Cr measure 10 indent 2,0.0,12.54,0.0,16.38,71.07,0.0,20.64,0.0,13.9,65.46,11.241866875548109
data_1703,grad20-Cr measure 10 indent 3,0.0,12.54,0.0,16.38,71.07,0.0,20.64,0.0,13.9,65.46,10.893696839023232
data_1704,grad20-Cr measure 10 indent 4,0.0,12.54,0.0,16.38,71.07,0.0,20.64,0.0,13.9,65.46,11.391603889951837
data_1706,grad20-NbTi measure 1 indent 1,0.0,13.63,0.0,17.75,68.62,0.0,22.28,0.0,14.96,62.76,11.706847556599921
data_1707,grad20-NbTi measure 1 indent 2,0.0,13.63,0.0,17.75,68.62,0.0,22.28,0.0,14.96,62.76,11.889977855664036
data_1708,grad20-NbTi measure 1 indent 3,0.0,13.63,0.0,17.75,68.62,0.0,22.28,0.0,14.96,62.76,12.501117098338895
data_1709,grad20-NbTi measure 1 indent 4,0.0,13.63,0.0,17.75,68.62,0.0,22.28,0.0,14.96,62.76,11.28827738034456
data_1710,grad20-NbTi measure 1 indent 5,0.0,13.63,0.0,17.75,68.62,0.0,22.28,0.0,14.96,62.76,12.286620384139587
data_1711,grad20-NbTi measure 2 indent 1,0.0,14.98,0.0,19.95,65.06,0.0,24.29,0.0,16.68,59.03,10.124305892436258
data_1712,grad20-NbTi measure 2 indent 2,0.0,14.98,0.0,19.95,65.06,0.0,24.29,0.0,16.68,59.03,11.425569182332044
data_1713,grad20-NbTi measure 2 indent 3,0.0,14.98,0.0,19.95,65.06,0.0,24.29,0.0,16.68,59.03,15.178692970774613
data_1714,grad20-NbTi measure 2 indent 4,0.0,14.98,0.0,19.95,65.06,0.0,24.29,0.0,16.68,59.03,11.81202937497948
data_1715,grad20-NbTi measure 2 indent 5,0.0,14.98,0.0,19.95,65.06,0.0,24.29,0.0,16.68,59.03,14.85218323950813
data_1716,grad20-NbTi measure 3 indent 1,0.0,16.36,0.0,22.8,60.84,0.0,26.32,0.0,18.91,54.77,11.803435247440209
data_1717,grad20-NbTi measure 3 indent 2,0.0,16.36,0.0,22.8,60.84,0.0,26.32,0.0,18.91,54.77,13.084286818991892
data_1718,grad20-NbTi measure 3 indent 3,0.0,16.36,0.0,22.8,60.84,0.0,26.32,0.0,18.91,54.77,12.513325050229508
data_1720,grad20-NbTi measure 3 indent 5,0.0,16.36,0.0,22.8,60.84,0.0,26.32,0.0,18.91,54.77,13.306601638632344
data_1721,grad20-NbTi measure 4 indent 1,0.0,17.71,0.0,24.8,57.49,0.0,28.26,0.0,20.4,51.34,13.123658863752462
data_1722,grad20-NbTi measure 4 indent 2,0.0,17.71,0.0,24.8,57.49,0.0,28.26,0.0,20.4,51.34,13.239838548577433
data_1723,grad20-NbTi measure 4 indent 3,0.0,17.71,0.0,24.8,57.49,0.0,28.26,0.0,20.4,51.34,12.849957104558623
data_1724,grad20-NbTi measure 4 indent 4,0.0,17.71,0.0,24.8,57.49,0.0,28.26,0.0,20.4,51.34,11.820990796475566
data_1725,grad20-NbTi measure 4 indent 5,0.0,17.71,0.0,24.8,57.49,0.0,28.26,0.0,20.4,51.34,11.597110783047832
data_1726,grad20-NbTi measure 5 indent 1,0.0,18.97,0.0,27.29,53.74,0.0,30.06,0.0,22.29,47.65,12.898727577216764
data_1728,grad20-NbTi measure 5 indent 3,0.0,18.97,0.0,27.29,53.74,0.0,30.06,0.0,22.29,47.65,12.921796416671635
data_1731,grad20-NbTi measure 6 indent 1,0.0,20.5,0.0,29.77,49.73,0.0,32.19,0.0,24.1,43.71,12.513312923630476
data_1732,grad20-NbTi measure 6 indent 2,0.0,20.5,0.0,29.77,49.73,0.0,32.19,0.0,24.1,43.71,12.58210085329212
data_1733,grad20-NbTi measure 6 indent 3,0.0,20.5,0.0,29.77,49.73,0.0,32.19,0.0,24.1,43.71,12.449242441366206
data_1734,grad20-NbTi measure 6 indent 4,0.0,20.5,0.0,29.77,49.73,0.0,32.19,0.0,24.1,43.71,12.652350246094297
data_1735,grad20-NbTi measure 6 indent 5,0.0,20.5,0.0,29.77,49.73,0.0,32.19,0.0,24.1,43.71,12.565151989911449
data_1736,grad20-NbTi measure 7 indent 1,0.0,21.84,0.0,31.86,46.3,0.0,34.03,0.0,25.6,40.37,11.678122176909902
data_1737,grad20-NbTi measure 7 indent 2,0.0,21.84,0.0,31.86,46.3,0.0,34.03,0.0,25.6,40.37,11.997190980560049
data_1738,grad20-NbTi measure 7 indent 3,0.0,21.84,0.0,31.86,46.3,0.0,34.03,0.0,25.6,40.37,12.001572411472099
data_1739,grad20-NbTi measure 7 indent 4,0.0,21.84,0.0,31.86,46.3,0.0,34.03,0.0,25.6,40.37,11.748380597865832
data_1740,grad20-NbTi measure 7 indent 5,0.0,21.84,0.0,31.86,46.3,0.0,34.03,0.0,25.6,40.37,11.829270546044334
data_1745,grad20-NbTi measure 8 indent 5,0.0,23.75,0.0,34.27,41.98,0.0,36.59,0.0,27.22,36.19,11.52325825892976
data_1746,grad20-NbTi measure 9 indent 1,0.0,25.53,0.0,37.12,37.35,0.0,38.94,0.0,29.18,31.88,11.306392346335848
data_1747,grad20-NbTi measure 9 indent 2,0.0,25.53,0.0,37.12,37.35,0.0,38.94,0.0,29.18,31.88,10.93300245375533
data_1748,grad20-NbTi measure 9 indent 3,0.0,25.53,0.0,37.12,37.35,0.0,38.94,0.0,29.18,31.88,10.956844846167012
data_1749,grad20-NbTi measure 9 indent 4,0.0,25.53,0.0,37.12,37.35,0.0,38.94,0.0,29.18,31.88,11.063203966551942
data_1750,grad20-NbTi measure 9 indent 5,0.0,25.53,0.0,37.12,37.35,0.0,38.94,0.0,29.18,31.88,11.596683361122164
data_1751,grad20-NbTi measure 10 indent 1,0.0,27.23,0.0,39.41,33.36,0.0,41.12,0.0,30.69,28.19,11.381771670607971
data_1752,grad20-NbTi measure 10 indent 2,0.0,27.23,0.0,39.41,33.36,0.0,41.12,0.0,30.69,28.19,11.246735953097128
data_1753,grad20-NbTi measure 10 indent 3,0.0,27.23,0.0,39.41,33.36,0.0,41.12,0.0,30.69,28.19,11.203709500257325
data_1754,grad20-NbTi measure 10 indent 4,0.0,27.23,0.0,39.41,33.36,0.0,41.12,0.0,30.69,28.19,11.331021506204646
data_1755,grad20-NbTi measure 10 indent 5,0.0,27.23,0.0,39.41,33.36,0.0,41.12,0.0,30.69,28.19,11.174536991089873
data_1756,grad21-Cr measure 1 indent 1,0.0,3.39,3.91,0.0,92.7,0.0,5.72,6.81,0.0,87.47,10.907328129422984
data_1757,grad21-Cr measure 1 indent 2,0.0,3.39,3.91,0.0,92.7,0.0,5.72,6.81,0.0,87.47,10.79230541557424
data_1758,grad21-Cr measure 1 indent 3,0.0,3.39,3.91,0.0,92.7,0.0,5.72,6.81,0.0,87.47,8.602225636635493
data_1759,grad21-Cr measure 1 indent 4,0.0,3.39,3.91,0.0,92.7,0.0,5.72,6.81,0.0,87.47,9.870979453429536
data_1760,grad21-Cr measure 1 indent 5,0.0,3.39,3.91,0.0,92.7,0.0,5.72,6.81,0.0,87.47,10.021846386648845
data_1761,grad21-Cr measure 2 indent 1,0.0,4.09,4.74,0.0,91.17,0.0,6.81,8.16,0.0,85.02,11.33322308447859
data_1762,grad21-Cr measure 2 indent 2,0.0,4.09,4.74,0.0,91.17,0.0,6.81,8.16,0.0,85.02,11.102504421054737
data_1763,grad21-Cr measure 2 indent 3,0.0,4.09,4.74,0.0,91.17,0.0,6.81,8.16,0.0,85.02,11.347494733888936
data_1764,grad21-Cr measure 2 indent 4,0.0,4.09,4.74,0.0,91.17,0.0,6.81,8.16,0.0,85.02,12.407456360472981
data_1765,grad21-Cr measure 2 indent 5,0.0,4.09,4.74,0.0,91.17,0.0,6.81,8.16,0.0,85.02,11.722494213428169
data_1766,grad21-Cr measure 3 indent 1,0.0,4.76,5.52,0.0,89.72,0.0,7.85,9.39,0.0,82.77,13.105216555859883
data_1767,grad21-Cr measure 3 indent 2,0.0,4.76,5.52,0.0,89.72,0.0,7.85,9.39,0.0,82.77,12.563374521644636
data_1768,grad21-Cr measure 3 indent 3,0.0,4.76,5.52,0.0,89.72,0.0,7.85,9.39,0.0,82.77,12.558103465877553
data_1769,grad21-Cr measure 3 indent 4,0.0,4.76,5.52,0.0,89.72,0.0,7.85,9.39,0.0,82.77,13.585294174529041
data_1770,grad21-Cr measure 3 indent 5,0.0,4.76,5.52,0.0,89.72,0.0,7.85,9.39,0.0,82.77,12.027129928569144
data_1771,grad21-Cr measure 4 indent 1,0.0,5.56,6.51,0.0,87.93,0.0,9.04,10.93,0.0,80.03,14.084411580949148
data_1772,grad21-Cr measure 4 indent 2,0.0,5.56,6.51,0.0,87.93,0.0,9.04,10.93,0.0,80.03,13.570517312055001
data_1773,grad21-Cr measure 4 indent 3,0.0,5.56,6.51,0.0,87.93,0.0,9.04,10.93,0.0,80.03,13.016427918490473
data_1774,grad21-Cr measure 4 indent 4,0.0,5.56,6.51,0.0,87.93,0.0,9.04,10.93,0.0,80.03,12.95382112427997
data_1775,grad21-Cr measure 4 indent 5,0.0,5.56,6.51,0.0,87.93,0.0,9.04,10.93,0.0,80.03,13.562720031460787
data_1776,grad21-Cr measure 5 indent 1,0.0,6.45,7.59,0.0,85.96,0.0,10.34,12.56,0.0,77.1,14.7052531406388
data_1777,grad21-Cr measure 5 indent 2,0.0,6.45,7.59,0.0,85.96,0.0,10.34,12.56,0.0,77.1,15.228120877070314
data_1778,grad21-Cr measure 5 indent 3,0.0,6.45,7.59,0.0,85.96,0.0,10.34,12.56,0.0,77.1,14.293096756379734
data_1779,grad21-Cr measure 5 indent 4,0.0,6.45,7.59,0.0,85.96,0.0,10.34,12.56,0.0,77.1,14.255610562922996
data_1780,grad21-Cr measure 5 indent 5,0.0,6.45,7.59,0.0,85.96,0.0,10.34,12.56,0.0,77.1,14.251682887830926
data_1781,grad21-Cr measure 6 indent 1,0.0,7.58,8.98,0.0,83.45,0.0,11.92,14.59,0.0,73.49,15.753299979302064
data_1782,grad21-Cr measure 6 indent 2,0.0,7.58,8.98,0.0,83.45,0.0,11.92,14.59,0.0,73.49,14.628441547340934
data_1783,grad21-Cr measure 6 indent 3,0.0,7.58,8.98,0.0,83.45,0.0,11.92,14.59,0.0,73.49,15.726488498938211
data_1784,grad21-Cr measure 6 indent 4,0.0,7.58,8.98,0.0,83.45,0.0,11.92,14.59,0.0,73.49,15.186356181339882
data_1785,grad21-Cr measure 6 indent 5,0.0,7.58,8.98,0.0,83.45,0.0,11.92,14.59,0.0,73.49,15.354687849147684
data_1786,grad21-Cr measure 7 indent 1,0.0,8.79,10.42,0.0,80.79,0.0,13.57,16.61,0.0,69.82,14.28509720296821
data_1787,grad21-Cr measure 7 indent 2,0.0,8.79,10.42,0.0,80.79,0.0,13.57,16.61,0.0,69.82,16.514987232320227
data_1788,grad21-Cr measure 7 indent 3,0.0,8.79,10.42,0.0,80.79,0.0,13.57,16.61,0.0,69.82,16.676595215509014
data_1789,grad21-Cr measure 7 indent 4,0.0,8.79,10.42,0.0,80.79,0.0,13.57,16.61,0.0,69.82,15.55054915195634
data_1790,grad21-Cr measure 7 indent 5,0.0,8.79,10.42,0.0,80.79,0.0,13.57,16.61,0.0,69.82,16.811745302450575
data_1791,grad21-Cr measure 8 indent 1,0.0,10.05,12.14,0.0,77.8,0.0,15.2,18.96,0.0,65.84,17.182701370270937
data_1792,grad21-Cr measure 8 indent 2,0.0,10.05,12.14,0.0,77.8,0.0,15.2,18.96,0.0,65.84,16.430420061032603
data_1793,grad21-Cr measure 8 indent 3,0.0,10.05,12.14,0.0,77.8,0.0,15.2,18.96,0.0,65.84,16.825833552572384
data_1794,grad21-Cr measure 8 indent 4,0.0,10.05,12.14,0.0,77.8,0.0,15.2,18.96,0.0,65.84,15.551342675619074
data_1795,grad21-Cr measure 8 indent 5,0.0,10.05,12.14,0.0,77.8,0.0,15.2,18.96,0.0,65.84,15.911592266715587
data_1796,grad21-Cr measure 9 indent 1,0.0,11.66,14.06,0.0,74.27,0.0,17.21,21.44,0.0,61.35,16.31593866546316
data_1797,grad21-Cr measure 9 indent 2,0.0,11.66,14.06,0.0,74.27,0.0,17.21,21.44,0.0,61.35,17.057512788112707
data_1798,grad21-Cr measure 9 indent 3,0.0,11.66,14.06,0.0,74.27,0.0,17.21,21.44,0.0,61.35,17.00886038713028
data_1799,grad21-Cr measure 9 indent 4,0.0,11.66,14.06,0.0,74.27,0.0,17.21,21.44,0.0,61.35,16.63730857189811
data_1800,grad21-Cr measure 9 indent 5,0.0,11.66,14.06,0.0,74.27,0.0,17.21,21.44,0.0,61.35,17.47113618997081
data_1801,grad21-Cr measure 10 indent 1,0.0,13.48,16.52,0.0,70.0,0.0,19.34,24.47,0.0,56.2,17.47550017403895
data_1802,grad21-Cr measure 10 indent 2,0.0,13.48,16.52,0.0,70.0,0.0,19.34,24.47,0.0,56.2,18.234322283824113
data_1803,grad21-Cr measure 10 indent 3,0.0,13.48,16.52,0.0,70.0,0.0,19.34,24.47,0.0,56.2,19.578502713255318
data_1804,grad21-Cr measure 10 indent 4,0.0,13.48,16.52,0.0,70.0,0.0,19.34,24.47,0.0,56.2,17.652599739779586
data_1805,grad21-Cr measure 10 indent 5,0.0,13.48,16.52,0.0,70.0,0.0,19.34,24.47,0.0,56.2,18.068530307724366
data_1806,grad21-Cr measure 11 indent 1,0.0,15.53,19.23,0.0,65.23,0.0,21.6,27.62,0.0,50.77,17.755768889035885
data_1807,grad21-Cr measure 11 indent 2,0.0,15.53,19.23,0.0,65.23,0.0,21.6,27.62,0.0,50.77,17.241121573109375
data_1808,grad21-Cr measure 11 indent 3,0.0,15.53,19.23,0.0,65.23,0.0,21.6,27.62,0.0,50.77,18.2453677361482
data_1809,grad21-Cr measure 11 indent 4,0.0,15.53,19.23,0.0,65.23,0.0,21.6,27.62,0.0,50.77,16.95026184339702
data_1810,grad21-Cr measure 11 indent 5,0.0,15.53,19.23,0.0,65.23,0.0,21.6,27.62,0.0,50.77,17.928987321666007
data_1811,grad21-Cr measure 12 indent 1,0.0,17.68,22.09,0.0,60.23,0.0,23.83,30.74,0.0,45.43,18.490730901793647
data_1812,grad21-Cr measure 12 indent 2,0.0,17.68,22.09,0.0,60.23,0.0,23.83,30.74,0.0,45.43,19.32304256895233
data_1813,grad21-Cr measure 12 indent 3,0.0,17.68,22.09,0.0,60.23,0.0,23.83,30.74,0.0,45.43,18.700945649937218
data_1814,grad21-Cr measure 12 indent 4,0.0,17.68,22.09,0.0,60.23,0.0,23.83,30.74,0.0,45.43,19.577333737499785
data_1815,grad21-Cr measure 12 indent 5,0.0,17.68,22.09,0.0,60.23,0.0,23.83,30.74,0.0,45.43,19.289770561008897
data_1816,grad21-NbMo measure 1 indent 1,0.0,19.15,24.0,0.0,56.86,0.0,25.28,32.71,0.0,42.01,18.541368900819492
data_1817,grad21-NbMo measure 1 indent 2,0.0,19.15,24.0,0.0,56.86,0.0,25.28,32.71,0.0,42.01,17.713906592416905
data_1818,grad21-NbMo measure 1 indent 3,0.0,19.15,24.0,0.0,56.86,0.0,25.28,32.71,0.0,42.01,18.412489000556917
data_1821,grad21-NbMo measure 2 indent 1,0.0,21.57,27.65,0.0,50.79,0.0,27.46,36.35,0.0,36.19,19.023134052995427
data_1822,grad21-NbMo measure 2 indent 2,0.0,21.57,27.65,0.0,50.79,0.0,27.46,36.35,0.0,36.19,18.307988660644032
data_1823,grad21-NbMo measure 2 indent 3,0.0,21.57,27.65,0.0,50.79,0.0,27.46,36.35,0.0,36.19,19.906741889145586
data_1824,grad21-NbMo measure 2 indent 4,0.0,21.57,27.65,0.0,50.79,0.0,27.46,36.35,0.0,36.19,18.680316268907717
data_1825,grad21-NbMo measure 2 indent 5,0.0,21.57,27.65,0.0,50.79,0.0,27.46,36.35,0.0,36.19,18.80449027600466
data_1826,grad21-NbMo measure 3 indent 1,0.0,24.37,31.28,0.0,44.35,0.0,29.91,39.63,0.0,30.46,17.210809241549107
data_1827,grad21-NbMo measure 3 indent 2,0.0,24.37,31.28,0.0,44.35,0.0,29.91,39.63,0.0,30.46,17.426453711701367
data_1830,grad21-NbMo measure 3 indent 5,0.0,24.37,31.28,0.0,44.35,0.0,29.91,39.63,0.0,30.46,17.47732043798365
data_1831,grad21-NbMo measure 4 indent 1,0.0,27.67,35.78,0.0,36.56,0.0,32.52,43.43,0.0,24.05,15.145778174259197
data_1832,grad21-NbMo measure 4 indent 2,0.0,27.67,35.78,0.0,36.56,0.0,32.52,43.43,0.0,24.05,14.0716429786325
data_1833,grad21-NbMo measure 4 indent 3,0.0,27.67,35.78,0.0,36.56,0.0,32.52,43.43,0.0,24.05,16.77145548697068
data_1834,grad21-NbMo measure 4 indent 4,0.0,27.67,35.78,0.0,36.56,0.0,32.52,43.43,0.0,24.05,16.34365377413519
data_1835,grad21-NbMo measure 4 indent 5,0.0,27.67,35.78,0.0,36.56,0.0,32.52,43.43,0.0,24.05,17.462157495597218
data_1836,grad21-NbMo measure 5 indent 1,0.0,30.83,40.39,0.0,28.78,0.0,34.77,47.05,0.0,18.17,17.286876940031277
data_1837,grad21-NbMo measure 5 indent 2,0.0,30.83,40.39,0.0,28.78,0.0,34.77,47.05,0.0,18.17,15.67406807769512
data_1838,grad21-NbMo measure 5 indent 3,0.0,30.83,40.39,0.0,28.78,0.0,34.77,47.05,0.0,18.17,16.58759723231249
data_1839,grad21-NbMo measure 5 indent 4,0.0,30.83,40.39,0.0,28.78,0.0,34.77,47.05,0.0,18.17,14.6387253578313
data_1840,grad21-NbMo measure 5 indent 5,0.0,30.83,40.39,0.0,28.78,0.0,34.77,47.05,0.0,18.17,13.969151775511797
data_1841,grad21-NbMo measure 6 indent 1,0.0,34.36,44.91,0.0,20.73,0.0,37.21,50.23,0.0,12.57,14.365338574738672
data_1842,grad21-NbMo measure 6 indent 2,0.0,34.36,44.91,0.0,20.73,0.0,37.21,50.23,0.0,12.57,17.234525090058575
data_1843,grad21-NbMo measure 6 indent 3,0.0,34.36,44.91,0.0,20.73,0.0,37.21,50.23,0.0,12.57,16.90332050478752
data_1844,grad21-NbMo measure 6 indent 4,0.0,34.36,44.91,0.0,20.73,0.0,37.21,50.23,0.0,12.57,16.548474980413232
data_1845,grad21-NbMo measure 6 indent 5,0.0,34.36,44.91,0.0,20.73,0.0,37.21,50.23,0.0,12.57,15.764754635238727
data_1846,grad21-NbMo measure 7 indent 1,0.0,36.77,48.21,0.0,15.02,0.0,38.72,52.43,0.0,8.85,16.97079880419153
data_1847,grad21-NbMo measure 7 indent 2,0.0,36.77,48.21,0.0,15.02,0.0,38.72,52.43,0.0,8.85,17.289463776403345
data_1848,grad21-NbMo measure 7 indent 3,0.0,36.77,48.21,0.0,15.02,0.0,38.72,52.43,0.0,8.85,17.64279490422353
data_1850,grad21-NbMo measure 7 indent 5,0.0,36.77,48.21,0.0,15.02,0.0,38.72,52.43,0.0,8.85,17.61822135359104
data_1851,grad21-NbMo measure 8 indent 1,0.0,38.36,50.84,0.0,10.8,0.0,39.59,54.17,0.0,6.24,18.014513196133446
data_1852,grad21-NbMo measure 8 indent 2,0.0,38.36,50.84,0.0,10.8,0.0,39.59,54.17,0.0,6.24,17.17064446276876
data_1853,grad21-NbMo measure 8 indent 3,0.0,38.36,50.84,0.0,10.8,0.0,39.59,54.17,0.0,6.24,16.790457437433446
data_1854,grad21-NbMo measure 8 indent 4,0.0,38.36,50.84,0.0,10.8,0.0,39.59,54.17,0.0,6.24,18.11983299626774
data_1855,grad21-NbMo measure 8 indent 5,0.0,38.36,50.84,0.0,10.8,0.0,39.59,54.17,0.0,6.24,17.094939715840148
data_1856,grad21-NbMo measure 9 indent 1,0.0,39.64,52.41,0.0,7.95,0.0,40.36,55.11,0.0,4.53,16.03208497267765
data_1857,grad21-NbMo measure 9 indent 2,0.0,39.64,52.41,0.0,7.95,0.0,40.36,55.11,0.0,4.53,17.238175128946743
data_1858,grad21-NbMo measure 9 indent 3,0.0,39.64,52.41,0.0,7.95,0.0,40.36,55.11,0.0,4.53,16.525154669701273
data_1859,grad21-NbMo measure 9 indent 4,0.0,39.64,52.41,0.0,7.95,0.0,40.36,55.11,0.0,4.53,16.07586031098553
data_1860,grad21-NbMo measure 9 indent 5,0.0,39.64,52.41,0.0,7.95,0.0,40.36,55.11,0.0,4.53,16.782637636286115
data_1861,grad21-NbMo measure 10 indent 1,0.0,40.66,53.31,0.0,6.03,0.0,41.03,55.56,0.0,3.41,16.85276367202994
data_1862,grad21-NbMo measure 10 indent 2,0.0,40.66,53.31,0.0,6.03,0.0,41.03,55.56,0.0,3.41,16.348214495260123
data_1863,grad21-NbMo measure 10 indent 3,0.0,40.66,53.31,0.0,6.03,0.0,41.03,55.56,0.0,3.41,16.792516635016618
data_1864,grad21-NbMo measure 10 indent 4,0.0,40.66,53.31,0.0,6.03,0.0,41.03,55.56,0.0,3.41,15.525826665112357
data_1865,grad21-NbMo measure 10 indent 5,0.0,40.66,53.31,0.0,6.03,0.0,41.03,55.56,0.0,3.41,17.221264393159608
data_1866,grad21-NbMo measure 11 indent 1,0.0,40.8,54.36,0.0,4.84,0.0,40.94,56.33,0.0,2.72,16.40877258005577
data_1867,grad21-NbMo measure 11 indent 2,0.0,40.8,54.36,0.0,4.84,0.0,40.94,56.33,0.0,2.72,15.554089706205435
data_1868,grad21-NbMo measure 11 indent 3,0.0,40.8,54.36,0.0,4.84,0.0,40.94,56.33,0.0,2.72,15.968512042891058
data_1869,grad21-NbMo measure 11 indent 4,0.0,40.8,54.36,0.0,4.84,0.0,40.94,56.33,0.0,2.72,15.890769288372994
data_1870,grad21-NbMo measure 11 indent 5,0.0,40.8,54.36,0.0,4.84,0.0,40.94,56.33,0.0,2.72,16.315105785928377
data_1871,grad21-NbMo measure 12 indent 1,0.0,41.66,54.81,0.0,3.53,0.0,41.57,56.47,0.0,1.97,16.27416216453965
data_1872,grad21-NbMo measure 12 indent 2,0.0,41.66,54.81,0.0,3.53,0.0,41.57,56.47,0.0,1.97,16.32428434909191
data_1873,grad21-NbMo measure 12 indent 3,0.0,41.66,54.81,0.0,3.53,0.0,41.57,56.47,0.0,1.97,15.496642203400613
data_1874,grad21-NbMo measure 12 indent 4,0.0,41.66,54.81,0.0,3.53,0.0,41.57,56.47,0.0,1.97,16.20882170968405
data_1875,grad21-NbMo measure 12 indent 5,0.0,41.66,54.81,0.0,3.53,0.0,41.57,56.47,0.0,1.97,15.699037494937489
data_1876,grad22-Cr measure 1 indent 1,2.22,2.45,2.76,2.29,90.28,3.69,4.14,4.81,2.0,85.37,12.427933645436578
data_1877,grad22-Cr measure 1 indent 2,2.22,2.45,2.76,2.29,90.28,3.69,4.14,4.81,2.0,85.37,13.624702741701995
data_1878,grad22-Cr measure 1 indent 3,2.22,2.45,2.76,2.29,90.28,3.69,4.14,4.81,2.0,85.37,13.353354507011836
data_1879,grad22-Cr measure 1 indent 4,2.22,2.45,2.76,2.29,90.28,3.69,4.14,4.81,2.0,85.37,12.992713780425799
data_1880,grad22-Cr measure 1 indent 5,2.22,2.45,2.76,2.29,90.28,3.69,4.14,4.81,2.0,85.37,13.906553641088385
data_1881,grad22-Cr measure 2 indent 1,2.54,2.73,3.12,4.33,87.28,4.19,4.59,5.41,3.75,82.06,12.209719557911718
data_1882,grad22-Cr measure 2 indent 2,2.54,2.73,3.12,4.33,87.28,4.19,4.59,5.41,3.75,82.06,12.583893485145921
data_1883,grad22-Cr measure 2 indent 3,2.54,2.73,3.12,4.33,87.28,4.19,4.59,5.41,3.75,82.06,13.47913143346846
data_1884,grad22-Cr measure 2 indent 4,2.54,2.73,3.12,4.33,87.28,4.19,4.59,5.41,3.75,82.06,10.535716174007952
data_1885,grad22-Cr measure 2 indent 5,2.54,2.73,3.12,4.33,87.28,4.19,4.59,5.41,3.75,82.06,14.104628817032753
data_1886,grad22-Cr measure 3 indent 1,2.88,3.22,3.62,5.06,85.22,4.7,5.36,6.22,4.34,79.37,13.683529585745447
data_1887,grad22-Cr measure 3 indent 2,2.88,3.22,3.62,5.06,85.22,4.7,5.36,6.22,4.34,79.37,13.334404225398337
data_1888,grad22-Cr measure 3 indent 3,2.88,3.22,3.62,5.06,85.22,4.7,5.36,6.22,4.34,79.37,12.803857729334336
data_1889,grad22-Cr measure 3 indent 4,2.88,3.22,3.62,5.06,85.22,4.7,5.36,6.22,4.34,79.37,12.785202650020892
data_1890,grad22-Cr measure 3 indent 5,2.88,3.22,3.62,5.06,85.22,4.7,5.36,6.22,4.34,79.37,13.429128946522292
data_1891,grad22-Cr measure 4 indent 1,3.2,3.61,4.16,5.61,83.43,5.19,5.96,7.08,4.77,77.01,14.07667215984444
data_1892,grad22-Cr measure 4 indent 2,3.2,3.61,4.16,5.61,83.43,5.19,5.96,7.08,4.77,77.01,14.665265651697762
data_1893,grad22-Cr measure 4 indent 3,3.2,3.61,4.16,5.61,83.43,5.19,5.96,7.08,4.77,77.01,14.622608304423471
data_1894,grad22-Cr measure 4 indent 4,3.2,3.61,4.16,5.61,83.43,5.19,5.96,7.08,4.77,77.01,14.832107925779727
data_1895,grad22-Cr measure 4 indent 5,3.2,3.61,4.16,5.61,83.43,5.19,5.96,7.08,4.77,77.01,14.493477196166651
data_1896,grad22-Cr measure 5 indent 1,3.54,4.16,4.71,6.28,81.31,5.68,6.79,7.94,5.29,74.31,15.010800412055094
data_1897,grad22-Cr measure 5 indent 2,3.54,4.16,4.71,6.28,81.31,5.68,6.79,7.94,5.29,74.31,15.262837697112921
data_1898,grad22-Cr measure 5 indent 3,3.54,4.16,4.71,6.28,81.31,5.68,6.79,7.94,5.29,74.31,15.117246943817714
data_1899,grad22-Cr measure 5 indent 4,3.54,4.16,4.71,6.28,81.31,5.68,6.79,7.94,5.29,74.31,15.051760234397367
data_1900,grad22-Cr measure 5 indent 5,3.54,4.16,4.71,6.28,81.31,5.68,6.79,7.94,5.29,74.31,14.766868808483183
data_1901,grad22-Cr measure 6 indent 1,3.97,4.65,5.3,7.08,79.0,6.3,7.51,8.84,5.9,71.44,14.711938602898584
data_1902,grad22-Cr measure 6 indent 2,3.97,4.65,5.3,7.08,79.0,6.3,7.51,8.84,5.9,71.44,15.045718040130334
data_1903,grad22-Cr measure 6 indent 3,3.97,4.65,5.3,7.08,79.0,6.3,7.51,8.84,5.9,71.44,14.569673948461586
data_1904,grad22-Cr measure 6 indent 4,3.97,4.65,5.3,7.08,79.0,6.3,7.51,8.84,5.9,71.44,15.078254416946683
data_1905,grad22-Cr measure 6 indent 5,3.97,4.65,5.3,7.08,79.0,6.3,7.51,8.84,5.9,71.44,15.097000447324916
