Repository: Raphael-Boichot/Accelerated-exploration-of-multinary-systems

# Main
The file main coded in matlab allows to predict value of Young modulus, Hardness, and to determine if the phase is crystalline or amorphous.

### Path

The first step is to change the path in main.m

### Choice of the data for the train 

There are different set of data. These data are located in the section "input". 
The dataset used can be chosen my modifying the variable "Data" in main.m.
To use other datasets than those provided, columns must be named Zr_at, Nb_at, Mo_at, Ti_at, Cr_at, E_GPa, H_GPa, CI and XRD in order to work.

File: matlab/input/Compo_E_wo_outlier.csv (part 6 of 6)
,Indent,Zr_at,Nb_at,Mo_at,Ti_at,Cr_at,Zr_m,Nb_m,Mo_m,Ti_m,Cr_m,E_GPa
data_1896,grad22-Cr measure 5 indent 1,3.54,4.16,4.71,6.28,81.31,5.68,6.79,7.94,5.29,74.31,230.4481260276713
data_1897,grad22-Cr measure 5 indent 2,3.54,4.16,4.71,6.28,81.31,5.68,6.79,7.94,5.29,74.31,230.49924788194863
data_1898,grad22-Cr measure 5 indent 3,3.54,4.16,4.71,6.28,81.31,5.68,6.79,7.94,5.29,74.31,228.47972843798595
data_1899,grad22-Cr measure 5 indent 4,3.54,4.16,4.71,6.28,81.31,5.68,6.79,7.94,5.29,74.31,221.31977596608795
data_1900,grad22-Cr measure 5 indent 5,3.54,4.16,4.71,6.28,81.31,5.68,6.79,7.94,5.29,74.31,217.56027251970804
data_1901,grad22-Cr measure 6 indent 1,3.97,4.65,5.3,7.08,79.0,6.3,7.51,8.84,5.9,71.44,217.66132827590198
data_1902,grad22-Cr measure 6 indent 2,3.97,4.65,5.3,7.08,79.0,6.3,7.51,8.84,5.9,71.44,226.29399994098807
data_1903,grad22-Cr measure 6 indent 3,3.97,4.65,5.3,7.08,79.0,6.3,7.51,8.84,5.9,71.44,219.34970655546175
data_1904,grad22-Cr measure 6 indent 4,3.97,4.65,5.3,7.08,79.0,6.3,7.51,8.84,5.9,71.44,229.2635924017938
data_1905,grad22-Cr measure 6 indent 5,3.97,4.65,5.3,7.08,79.0,6.3,7.51,8.84,5.9,71.44,217.17255513191017
data_1906,grad22-Cr measure 7 indent 1,4.53,5.21,6.0,8.14,76.13,7.09,8.31,9.9,6.69,68.0,210.6806193458176
data_1907,grad22-Cr measure 7 indent 2,4.53,5.21,6.0,8.14,76.13,7.09,8.31,9.9,6.69,68.0,213.6345590863184
data_1908,grad22-Cr measure 7 indent 3,4.53,5.21,6.0,8.14,76.13,7.09,8.31,9.9,6.69,68.0,219.55844745297685
data_1909,grad22-Cr measure 7 indent 4,4.53,5.21,6.0,8.14,76.13,7.09,8.31,9.9,6.69,68.0,213.75353702974138
data_1910,grad22-Cr measure 7 indent 5,4.53,5.21,6.0,8.14,76.13,7.09,8.31,9.9,6.69,68.0,213.99414814119078
data_1911,grad22-Cr measure 8 indent 1,5.18,5.87,6.77,8.77,73.4,8.0,9.24,11.0,7.12,64.64,182.22450038437321
data_1912,grad22-Cr measure 8 indent 2,5.18,5.87,6.77,8.77,73.4,8.0,9.24,11.0,7.12,64.64,168.77036808023496
data_1913,grad22-Cr measure 8 indent 3,5.18,5.87,6.77,8.77,73.4,8.0,9.24,11.0,7.12,64.64,167.62875832120562
data_1914,grad22-Cr measure 8 indent 4,5.18,5.87,6.77,8.77,73.4,8.0,9.24,11.0,7.12,64.64,177.0744016897728
data_1915,grad22-Cr measure 8 indent 5,5.18,5.87,6.77,8.77,73.4,8.0,9.24,11.0,7.12,64.64,171.69302739760144
data_1916,grad22-Cr measure 9 indent 1,5.95,6.53,7.7,9.6,70.22,9.05,10.12,12.31,7.67,60.86,161.2833594355133
data_1917,grad22-Cr measure 9 indent 2,5.95,6.53,7.7,9.6,70.22,9.05,10.12,12.31,7.67,60.86,164.52471054334612
data_1918,grad22-Cr measure 9 indent 3,5.95,6.53,7.7,9.6,70.22,9.05,10.12,12.31,7.67,60.86,164.22636164218022
data_1919,grad22-Cr measure 9 indent 4,5.95,6.53,7.7,9.6,70.22,9.05,10.12,12.31,7.67,60.86,167.89230449751844
data_1920,grad22-Cr measure 9 indent 5,5.95,6.53,7.7,9.6,70.22,9.05,10.12,12.31,7.67,60.86,164.7274077354882
data_1921,grad22-Cr measure 10 indent 1,6.61,7.35,8.38,10.55,67.1,9.92,11.22,13.22,8.3,57.34,157.86263667241644
data_1922,grad22-Cr measure 10 indent 2,6.61,7.35,8.38,10.55,67.1,9.92,11.22,13.22,8.3,57.34,161.99770687845427
data_1923,grad22-Cr measure 10 indent 3,6.61,7.35,8.38,10.55,67.1,9.92,11.22,13.22,8.3,57.34,159.40008830235666
data_1924,grad22-Cr measure 10 indent 4,6.61,7.35,8.38,10.55,67.1,9.92,11.22,13.22,8.3,57.34,155.250859514041
data_1925,grad22-Cr measure 10 indent 5,6.61,7.35,8.38,10.55,67.1,9.92,11.22,13.22,8.3,57.34,164.14348863679888
data_1926,grad22-NbTiZrMo measure 1 indent 1,7.19,8.06,9.26,11.67,63.83,10.62,12.13,14.39,9.06,53.79,161.9592215019978
data_1927,grad22-NbTiZrMo measure 1 indent 2,7.19,8.06,9.26,11.67,63.83,10.62,12.13,14.39,9.06,53.79,157.8614108127102
data_1928,grad22-NbTiZrMo measure 1 indent 3,7.19,8.06,9.26,11.67,63.83,10.62,12.13,14.39,9.06,53.79,154.03097433641227
data_1929,grad22-NbTiZrMo measure 1 indent 4,7.19,8.06,9.26,11.67,63.83,10.62,12.13,14.39,9.06,53.79,160.44012483904524
data_1930,grad22-NbTiZrMo measure 1 indent 5,7.19,8.06,9.26,11.67,63.83,10.62,12.13,14.39,9.06,53.79,160.644965871374
data_1931,grad22-NbTiZrMo measure 2 indent 1,7.87,8.85,10.22,12.64,60.42,11.46,13.11,15.64,9.66,50.13,157.16558238885855
data_1932,grad22-NbTiZrMo measure 2 indent 2,7.87,8.85,10.22,12.64,60.42,11.46,13.11,15.64,9.66,50.13,156.8270784095936
data_1933,grad22-NbTiZrMo measure 2 indent 3,7.87,8.85,10.22,12.64,60.42,11.46,13.11,15.64,9.66,50.13,158.88974631743463
data_1934,grad22-NbTiZrMo measure 2 indent 4,7.87,8.85,10.22,12.64,60.42,11.46,13.11,15.64,9.66,50.13,153.70580598755095
data_1935,grad22-NbTiZrMo measure 2 indent 5,7.87,8.85,10.22,12.64,60.42,11.46,13.11,15.64,9.66,50.13,159.0974469115723
data_1936,grad22-NbTiZrMo measure 3 indent 1,8.62,9.79,11.24,13.77,56.58,12.33,14.27,16.91,10.35,46.15,162.5019581176051
data_1937,grad22-NbTiZrMo measure 3 indent 2,8.62,9.79,11.24,13.77,56.58,12.33,14.27,16.91,10.35,46.15,159.83738669993102
data_1938,grad22-NbTiZrMo measure 3 indent 3,8.62,9.79,11.24,13.77,56.58,12.33,14.27,16.91,10.35,46.15,160.2153917620979
data_1939,grad22-NbTiZrMo measure 3 indent 4,8.62,9.79,11.24,13.77,56.58,12.33,14.27,16.91,10.35,46.15,157.97533748165114
data_1940,grad22-NbTiZrMo measure 3 indent 5,8.62,9.79,11.24,13.77,56.58,12.33,14.27,16.91,10.35,46.15,153.69620236482854
data_1941,grad22-NbTiZrMo measure 4 indent 1,9.2,10.62,12.15,15.21,52.83,12.98,15.25,18.02,11.27,42.48,156.20888796932704
data_1942,grad22-NbTiZrMo measure 4 indent 2,9.2,10.62,12.15,15.21,52.83,12.98,15.25,18.02,11.27,42.48,155.7568227463193
data_1943,grad22-NbTiZrMo measure 4 indent 3,9.2,10.62,12.15,15.21,52.83,12.98,15.25,18.02,11.27,42.48,156.61747280820094
data_1944,grad22-NbTiZrMo measure 4 indent 4,9.2,10.62,12.15,15.21,52.83,12.98,15.25,18.02,11.27,42.48,154.33646353534164
data_1946,grad22-NbTiZrMo measure 5 indent 1,10.02,11.6,13.52,15.91,48.94,13.85,16.34,19.67,11.56,38.58,151.99803931351914
data_1947,grad22-NbTiZrMo measure 5 indent 2,10.02,11.6,13.52,15.91,48.94,13.85,16.34,19.67,11.56,38.58,151.3020051818939
data_1948,grad22-NbTiZrMo measure 5 indent 3,10.02,11.6,13.52,15.91,48.94,13.85,16.34,19.67,11.56,38.58,147.93891600996238
data_1949,grad22-NbTiZrMo measure 5 indent 4,10.02,11.6,13.52,15.91,48.94,13.85,16.34,19.67,11.56,38.58,147.72572152351728
data_1950,grad22-NbTiZrMo measure 5 indent 5,10.02,11.6,13.52,15.91,48.94,13.85,16.34,19.67,11.56,38.58,148.13618388727895
data_1952,grad22-NbTiZrMo measure 6 indent 2,10.52,12.62,14.63,16.67,45.55,14.32,17.5,20.94,11.91,35.34,152.51802979438375
data_1953,grad22-NbTiZrMo measure 6 indent 3,10.52,12.62,14.63,16.67,45.55,14.32,17.5,20.94,11.91,35.34,149.86704948689754
data_1954,grad22-NbTiZrMo measure 6 indent 4,10.52,12.62,14.63,16.67,45.55,14.32,17.5,20.94,11.91,35.34,151.2072812541796
data_1955,grad22-NbTiZrMo measure 6 indent 5,10.52,12.62,14.63,16.67,45.55,14.32,17.5,20.94,11.91,35.34,151.55325061924273
data_1956,grad22-NbTiZrMo measure 7 indent 1,11.22,13.56,15.88,17.87,41.46,15.02,18.48,22.34,12.56,31.61,148.96486877697498
data_1957,grad22-NbTiZrMo measure 7 indent 2,11.22,13.56,15.88,17.87,41.46,15.02,18.48,22.34,12.56,31.61,147.06528380398615
data_1958,grad22-NbTiZrMo measure 7 indent 3,11.22,13.56,15.88,17.87,41.46,15.02,18.48,22.34,12.56,31.61,146.94133017693667
data_1959,grad22-NbTiZrMo measure 7 indent 4,11.22,13.56,15.88,17.87,41.46,15.02,18.48,22.34,12.56,31.61,149.32210342212952
data_1960,grad22-NbTiZrMo measure 7 indent 5,11.22,13.56,15.88,17.87,41.46,15.02,18.48,22.34,12.56,31.61,151.95824296236336
data_1961,grad22-NbTiZrMo measure 8 indent 1,11.9,14.73,17.11,18.71,37.56,15.63,19.71,23.64,12.9,28.12,143.87848820591137
data_1962,grad22-NbTiZrMo measure 8 indent 2,11.9,14.73,17.11,18.71,37.56,15.63,19.71,23.64,12.9,28.12,141.25434037171482
data_1963,grad22-NbTiZrMo measure 8 indent 3,11.9,14.73,17.11,18.71,37.56,15.63,19.71,23.64,12.9,28.12,142.2062485028273
data_1964,grad22-NbTiZrMo measure 8 indent 4,11.9,14.73,17.11,18.71,37.56,15.63,19.71,23.64,12.9,28.12,139.31551558590797
data_1965,grad22-NbTiZrMo measure 8 indent 5,11.9,14.73,17.11,18.71,37.56,15.63,19.71,23.64,12.9,28.12,142.43247954173862
data_1966,grad22-NbTiZrMo measure 9 indent 1,12.66,15.46,18.2,19.57,34.1,16.38,20.38,24.78,13.3,25.16,133.7439372588924
data_1967,grad22-NbTiZrMo measure 9 indent 2,12.66,15.46,18.2,19.57,34.1,16.38,20.38,24.78,13.3,25.16,131.18716398826217
data_1968,grad22-NbTiZrMo measure 9 indent 3,12.66,15.46,18.2,19.57,34.1,16.38,20.38,24.78,13.3,25.16,140.1415345610373
data_1969,grad22-NbTiZrMo measure 9 indent 4,12.66,15.46,18.2,19.57,34.1,16.38,20.38,24.78,13.3,25.16,136.21985337208224
data_1970,grad22-NbTiZrMo measure 9 indent 5,12.66,15.46,18.2,19.57,34.1,16.38,20.38,24.78,13.3,25.16,138.20066529005086
data_1971,grad22-NbTiZrMo measure 10 indent 1,13.38,16.7,19.42,20.51,29.99,17.0,21.62,25.96,13.69,21.73,131.77264452303
data_1972,grad22-NbTiZrMo measure 10 indent 2,13.38,16.7,19.42,20.51,29.99,17.0,21.62,25.96,13.69,21.73,133.0455141997171
data_1973,grad22-NbTiZrMo measure 10 indent 3,13.38,16.7,19.42,20.51,29.99,17.0,21.62,25.96,13.69,21.73,129.82716939903554
data_1974,grad22-NbTiZrMo measure 10 indent 4,13.38,16.7,19.42,20.51,29.99,17.0,21.62,25.96,13.69,21.73,126.81528759253973
data_1975,grad22-NbTiZrMo measure 10 indent 5,13.38,16.7,19.42,20.51,29.99,17.0,21.62,25.96,13.69,21.73,130.0151849401035
data_1976,grad23-Mo measure 1 indent 1,4.9,5.16,89.93,0.0,0.0,4.68,5.02,90.3,0.0,0.0,309.7311207967331
data_1977,grad23-Mo measure 1 indent 2,4.9,5.16,89.93,0.0,0.0,4.68,5.02,90.3,0.0,0.0,320.4501228524718
data_1978,grad23-Mo measure 1 indent 3,4.9,5.16,89.93,0.0,0.0,4.68,5.02,90.3,0.0,0.0,294.82723124252425
data_1979,grad23-Mo measure 1 indent 4,4.9,5.16,89.93,0.0,0.0,4.68,5.02,90.3,0.0,0.0,310.5555486771985
data_1980,grad23-Mo measure 1 indent 5,4.9,5.16,89.93,0.0,0.0,4.68,5.02,90.3,0.0,0.0,317.1554957968889
data_1981,grad23-Mo measure 2 indent 1,5.49,5.98,88.53,0.0,0.0,5.24,5.82,88.93,0.0,0.0,294.3832123170116
data_1982,grad23-Mo measure 2 indent 2,5.49,5.98,88.53,0.0,0.0,5.24,5.82,88.93,0.0,0.0,297.8458273515325
data_1983,grad23-Mo measure 2 indent 3,5.49,5.98,88.53,0.0,0.0,5.24,5.82,88.93,0.0,0.0,290.1549581320918
data_1984,grad23-Mo measure 2 indent 4,5.49,5.98,88.53,0.0,0.0,5.24,5.82,88.93,0.0,0.0,287.58128397898287
data_1985,grad23-Mo measure 2 indent 5,5.49,5.98,88.53,0.0,0.0,5.24,5.82,88.93,0.0,0.0,313.26287820860097
data_1986,grad23-Mo measure 3 indent 1,6.15,6.78,87.07,0.0,0.0,5.88,6.59,87.52,0.0,0.0,291.9281794890776
data_1987,grad23-Mo measure 3 indent 2,6.15,6.78,87.07,0.0,0.0,5.88,6.59,87.52,0.0,0.0,302.0259900634939
data_1988,grad23-Mo measure 3 indent 3,6.15,6.78,87.07,0.0,0.0,5.88,6.59,87.52,0.0,0.0,280.6489115929388
data_1989,grad23-Mo measure 3 indent 4,6.15,6.78,87.07,0.0,0.0,5.88,6.59,87.52,0.0,0.0,277.90911886246624
data_1990,grad23-Mo measure 3 indent 5,6.15,6.78,87.07,0.0,0.0,5.88,6.59,87.52,0.0,0.0,303.9552765146367
data_1991,grad23-Mo measure 4 indent 1,6.71,8.06,85.23,0.0,0.0,6.42,7.85,85.73,0.0,0.0,321.31122108980026
data_1992,grad23-Mo measure 4 indent 2,6.71,8.06,85.23,0.0,0.0,6.42,7.85,85.73,0.0,0.0,298.61213742438514
data_1993,grad23-Mo measure 4 indent 3,6.71,8.06,85.23,0.0,0.0,6.42,7.85,85.73,0.0,0.0,298.7994166887649
data_1994,grad23-Mo measure 4 indent 4,6.71,8.06,85.23,0.0,0.0,6.42,7.85,85.73,0.0,0.0,279.80793457435016
data_1995,grad23-Mo measure 4 indent 5,6.71,8.06,85.23,0.0,0.0,6.42,7.85,85.73,0.0,0.0,286.14873313696626
data_1996,grad23-Mo measure 5 indent 1,7.57,9.27,83.16,0.0,0.0,7.25,9.03,83.72,0.0,0.0,289.969370897559
data_1997,grad23-Mo measure 5 indent 2,7.57,9.27,83.16,0.0,0.0,7.25,9.03,83.72,0.0,0.0,286.1400975322506
data_1998,grad23-Mo measure 5 indent 3,7.57,9.27,83.16,0.0,0.0,7.25,9.03,83.72,0.0,0.0,312.86823549979766
data_1999,grad23-Mo measure 5 indent 4,7.57,9.27,83.16,0.0,0.0,7.25,9.03,83.72,0.0,0.0,283.17484432519257
data_2000,grad23-Mo measure 5 indent 5,7.57,9.27,83.16,0.0,0.0,7.25,9.03,83.72,0.0,0.0,276.7796011867641
data_2001,grad23-Mo measure 6 indent 1,8.26,10.42,81.32,0.0,0.0,7.91,10.16,81.93,0.0,0.0,374.49119853223084
data_2002,grad23-Mo measure 6 indent 2,8.26,10.42,81.32,0.0,0.0,7.91,10.16,81.93,0.0,0.0,293.2380783483003
data_2003,grad23-Mo measure 6 indent 3,8.26,10.42,81.32,0.0,0.0,7.91,10.16,81.93,0.0,0.0,301.9112023217707
data_2004,grad23-Mo measure 6 indent 4,8.26,10.42,81.32,0.0,0.0,7.91,10.16,81.93,0.0,0.0,291.1637883163229
data_2005,grad23-Mo measure 6 indent 5,8.26,10.42,81.32,0.0,0.0,7.91,10.16,81.93,0.0,0.0,204.69141341962046
data_2006,grad23-Mo measure 7 indent 1,9.24,11.83,78.93,0.0,0.0,8.86,11.55,79.59,0.0,0.0,273.6847267864585
data_2007,grad23-Mo measure 7 indent 2,9.24,11.83,78.93,0.0,0.0,8.86,11.55,79.59,0.0,0.0,301.68632585410194
data_2008,grad23-Mo measure 7 indent 3,9.24,11.83,78.93,0.0,0.0,8.86,11.55,79.59,0.0,0.0,278.5650104238183
data_2009,grad23-Mo measure 7 indent 4,9.24,11.83,78.93,0.0,0.0,8.86,11.55,79.59,0.0,0.0,301.90627118208477
data_2010,grad23-Mo measure 7 indent 5,9.24,11.83,78.93,0.0,0.0,8.86,11.55,79.59,0.0,0.0,295.27516215368524
data_2011,grad23-Mo measure 8 indent 1,10.02,13.56,76.42,0.0,0.0,9.62,13.26,77.13,0.0,0.0,276.72881436176414
data_2012,grad23-Mo measure 8 indent 2,10.02,13.56,76.42,0.0,0.0,9.62,13.26,77.13,0.0,0.0,300.5744838465337
data_2013,grad23-Mo measure 8 indent 3,10.02,13.56,76.42,0.0,0.0,9.62,13.26,77.13,0.0,0.0,287.26932885190797
data_2014,grad23-Mo measure 8 indent 4,10.02,13.56,76.42,0.0,0.0,9.62,13.26,77.13,0.0,0.0,282.66246358842415
data_2015,grad23-Mo measure 8 indent 5,10.02,13.56,76.42,0.0,0.0,9.62,13.26,77.13,0.0,0.0,249.82066134957617
data_2016,grad23-Mo measure 9 indent 1,11.42,14.95,73.63,0.0,0.0,10.97,14.63,74.4,0.0,0.0,270.3497274978456
data_2017,grad23-Mo measure 9 indent 2,11.42,14.95,73.63,0.0,0.0,10.97,14.63,74.4,0.0,0.0,282.8498041377139
data_2018,grad23-Mo measure 9 indent 3,11.42,14.95,73.63,0.0,0.0,10.97,14.63,74.4,0.0,0.0,268.59935575598536
data_2019,grad23-Mo measure 9 indent 4,11.42,14.95,73.63,0.0,0.0,10.97,14.63,74.4,0.0,0.0,245.2061279538089
data_2020,grad23-Mo measure 9 indent 5,11.42,14.95,73.63,0.0,0.0,10.97,14.63,74.4,0.0,0.0,276.3629354873613
data_2021,grad23-Mo measure 10 indent 1,12.05,17.11,70.84,0.0,0.0,11.59,16.75,71.66,0.0,0.0,254.97094304495243
data_2022,grad23-Mo measure 10 indent 2,12.05,17.11,70.84,0.0,0.0,11.59,16.75,71.66,0.0,0.0,275.5160418752607
data_2023,grad23-Mo measure 10 indent 3,12.05,17.11,70.84,0.0,0.0,11.59,16.75,71.66,0.0,0.0,252.48365869824823
data_2024,grad23-Mo measure 10 indent 4,12.05,17.11,70.84,0.0,0.0,11.59,16.75,71.66,0.0,0.0,283.51192195730283
data_2025,grad23-Mo measure 10 indent 5,12.05,17.11,70.84,0.0,0.0,11.59,16.75,71.66,0.0,0.0,284.2285878378233
data_2026,grad23-Mo measure 11 indent 1,13.62,18.66,67.72,0.0,0.0,13.11,18.3,68.58,0.0,0.0,239.37559745077465
data_2027,grad23-Mo measure 11 indent 2,13.62,18.66,67.72,0.0,0.0,13.11,18.3,68.58,0.0,0.0,277.22480572102734
data_2028,grad23-Mo measure 11 indent 3,13.62,18.66,67.72,0.0,0.0,13.11,18.3,68.58,0.0,0.0,259.7955780166059
data_2029,grad23-Mo measure 11 indent 4,13.62,18.66,67.72,0.0,0.0,13.11,18.3,68.58,0.0,0.0,236.39817527871796
data_2030,grad23-Mo measure 11 indent 5,13.62,18.66,67.72,0.0,0.0,13.11,18.3,68.58,0.0,0.0,237.7554138188252
data_2031,grad23-NbZr measure 1 indent 1,15.31,20.74,63.95,0.0,0.0,14.76,20.37,64.86,0.0,0.0,239.2028657168895
data_2032,grad23-NbZr measure 1 indent 2,15.31,20.74,63.95,0.0,0.0,14.76,20.37,64.86,0.0,0.0,240.77154578462552
data_2033,grad23-NbZr measure 1 indent 3,15.31,20.74,63.95,0.0,0.0,14.76,20.37,64.86,0.0,0.0,249.92797593780202
data_2034,grad23-NbZr measure 1 indent 4,15.31,20.74,63.95,0.0,0.0,14.76,20.37,64.86,0.0,0.0,242.73348804688567
data_2035,grad23-NbZr measure 1 indent 5,15.31,20.74,63.95,0.0,0.0,14.76,20.37,64.86,0.0,0.0,250.42240929972775
data_2036,grad23-NbZr measure 2 indent 1,16.57,22.78,60.65,0.0,0.0,16.0,22.41,61.59,0.0,0.0,226.74226963636679
data_2037,grad23-NbZr measure 2 indent 2,16.57,22.78,60.65,0.0,0.0,16.0,22.41,61.59,0.0,0.0,230.28806585216637
data_2038,grad23-NbZr measure 2 indent 3,16.57,22.78,60.65,0.0,0.0,16.0,22.41,61.59,0.0,0.0,241.6021553706584
data_2039,grad23-NbZr measure 2 indent 4,16.57,22.78,60.65,0.0,0.0,16.0,22.41,61.59,0.0,0.0,225.64200197700757
data_2040,grad23-NbZr measure 2 indent 5,16.57,22.78,60.65,0.0,0.0,16.0,22.41,61.59,0.0,0.0,238.81088285466126
data_2041,grad23-NbZr measure 3 indent 1,18.09,24.98,56.93,0.0,0.0,17.49,24.61,57.9,0.0,0.0,220.23753937749098
data_2042,grad23-NbZr measure 3 indent 2,18.09,24.98,56.93,0.0,0.0,17.49,24.61,57.9,0.0,0.0,231.4194788062916
data_2043,grad23-NbZr measure 3 indent 3,18.09,24.98,56.93,0.0,0.0,17.49,24.61,57.9,0.0,0.0,230.72505624106245
data_2045,grad23-NbZr measure 3 indent 5,18.09,24.98,56.93,0.0,0.0,17.49,24.61,57.9,0.0,0.0,241.42950281812318
data_2046,grad23-NbZr measure 4 indent 1,19.35,27.23,53.42,0.0,0.0,18.74,26.86,54.41,0.0,0.0,216.43016875156448
data_2047,grad23-NbZr measure 4 indent 2,19.35,27.23,53.42,0.0,0.0,18.74,26.86,54.41,0.0,0.0,224.70139774151613
data_2048,grad23-NbZr measure 4 indent 3,19.35,27.23,53.42,0.0,0.0,18.74,26.86,54.41,0.0,0.0,205.01308542934567
data_2049,grad23-NbZr measure 4 indent 4,19.35,27.23,53.42,0.0,0.0,18.74,26.86,54.41,0.0,0.0,212.69675910974672
data_2050,grad23-NbZr measure 4 indent 5,19.35,27.23,53.42,0.0,0.0,18.74,26.86,54.41,0.0,0.0,218.32318559934168
data_2051,grad23-NbZr measure 5 indent 1,20.84,29.74,49.43,0.0,0.0,20.21,29.37,50.42,0.0,0.0,209.18868070040205
data_2052,grad23-NbZr measure 5 indent 2,20.84,29.74,49.43,0.0,0.0,20.21,29.37,50.42,0.0,0.0,201.83189475512307
data_2053,grad23-NbZr measure 5 indent 3,20.84,29.74,49.43,0.0,0.0,20.21,29.37,50.42,0.0,0.0,199.7664383443462
data_2054,grad23-NbZr measure 5 indent 4,20.84,29.74,49.43,0.0,0.0,20.21,29.37,50.42,0.0,0.0,207.22727782814803
data_2055,grad23-NbZr measure 5 indent 5,20.84,29.74,49.43,0.0,0.0,20.21,29.37,50.42,0.0,0.0,207.24160470815883
data_2056,grad23-NbZr measure 6 indent 1,22.38,32.76,44.86,0.0,0.0,21.74,32.42,45.84,0.0,0.0,196.11541047129998
data_2057,grad23-NbZr measure 6 indent 2,22.38,32.76,44.86,0.0,0.0,21.74,32.42,45.84,0.0,0.0,188.97441121951726
data_2058,grad23-NbZr measure 6 indent 3,22.38,32.76,44.86,0.0,0.0,21.74,32.42,45.84,0.0,0.0,189.35094582006303
data_2059,grad23-NbZr measure 6 indent 4,22.38,32.76,44.86,0.0,0.0,21.74,32.42,45.84,0.0,0.0,188.04219094368324
data_2060,grad23-NbZr measure 6 indent 5,22.38,32.76,44.86,0.0,0.0,21.74,32.42,45.84,0.0,0.0,195.8872779445997
data_2061,grad23-NbZr measure 7 indent 1,23.83,35.31,40.86,0.0,0.0,23.19,34.99,41.82,0.0,0.0,175.4981116729056
data_2062,grad23-NbZr measure 7 indent 2,23.83,35.31,40.86,0.0,0.0,23.19,34.99,41.82,0.0,0.0,198.48018543878626
data_2063,grad23-NbZr measure 7 indent 3,23.83,35.31,40.86,0.0,0.0,23.19,34.99,41.82,0.0,0.0,195.9172580280653
data_2064,grad23-NbZr measure 7 indent 4,23.83,35.31,40.86,0.0,0.0,23.19,34.99,41.82,0.0,0.0,180.63263283730527
data_2065,grad23-NbZr measure 7 indent 5,23.83,35.31,40.86,0.0,0.0,23.19,34.99,41.82,0.0,0.0,185.79318332114266
data_2066,grad23-NbZr measure 8 indent 1,25.68,38.25,36.07,0.0,0.0,25.04,37.98,36.98,0.0,0.0,171.00695858841016
data_2067,grad23-NbZr measure 8 indent 2,25.68,38.25,36.07,0.0,0.0,25.04,37.98,36.98,0.0,0.0,183.8306427209365
data_2068,grad23-NbZr measure 8 indent 3,25.68,38.25,36.07,0.0,0.0,25.04,37.98,36.98,0.0,0.0,178.64617735305663
data_2069,grad23-NbZr measure 8 indent 4,25.68,38.25,36.07,0.0,0.0,25.04,37.98,36.98,0.0,0.0,182.44989656998283
data_2070,grad23-NbZr measure 8 indent 5,25.68,38.25,36.07,0.0,0.0,25.04,37.98,36.98,0.0,0.0,177.32872871462496
data_2071,grad23-NbZr measure 9 indent 1,27.62,41.59,30.79,0.0,0.0,26.98,41.38,31.64,0.0,0.0,176.09253799775126
data_2072,grad23-NbZr measure 9 indent 2,27.62,41.59,30.79,0.0,0.0,26.98,41.38,31.64,0.0,0.0,177.28890246668783
data_2073,grad23-NbZr measure 9 indent 3,27.62,41.59,30.79,0.0,0.0,26.98,41.38,31.64,0.0,0.0,171.84597141686535
data_2074,grad23-NbZr measure 9 indent 4,27.62,41.59,30.79,0.0,0.0,26.98,41.38,31.64,0.0,0.0,178.22828624805757
data_2075,grad23-NbZr measure 9 indent 5,27.62,41.59,30.79,0.0,0.0,26.98,41.38,31.64,0.0,0.0,168.35438968282065
data_2076,grad23-NbZr measure 10 indent 1,29.15,44.77,26.09,0.0,0.0,28.52,44.62,26.85,0.0,0.0,159.66858709004453
data_2077,grad23-NbZr measure 10 indent 2,29.15,44.77,26.09,0.0,0.0,28.52,44.62,26.85,0.0,0.0,163.31640228977125
data_2078,grad23-NbZr measure 10 indent 3,29.15,44.77,26.09,0.0,0.0,28.52,44.62,26.85,0.0,0.0,164.62014728742773
data_2079,grad23-NbZr measure 10 indent 4,29.15,44.77,26.09,0.0,0.0,28.52,44.62,26.85,0.0,0.0,162.58880196222606
data_2080,grad23-NbZr measure 10 indent 5,29.15,44.77,26.09,0.0,0.0,28.52,44.62,26.85,0.0,0.0,154.77226387045954
data_2081,grad23-NbZr measure 11 indent 1,30.92,46.88,22.2,0.0,0.0,30.31,46.8,22.89,0.0,0.0,171.9049204904354
data_2082,grad23-NbZr measure 11 indent 2,30.92,46.88,22.2,0.0,0.0,30.31,46.8,22.89,0.0,0.0,158.00797679579074
data_2083,grad23-NbZr measure 11 indent 3,30.92,46.88,22.2,0.0,0.0,30.31,46.8,22.89,0.0,0.0,152.5494261682827
data_2084,grad23-NbZr measure 11 indent 4,30.92,46.88,22.2,0.0,0.0,30.31,46.8,22.89,0.0,0.0,151.4132156972946
data_2085,grad23-NbZr measure 11 indent 5,30.92,46.88,22.2,0.0,0.0,30.31,46.8,22.89,0.0,0.0,145.3536354940846
data_2086,grad23-NbZr measure 12 indent 1,32.32,48.99,18.68,0.0,0.0,31.73,48.98,19.29,0.0,0.0,142.80331659005037
data_2087,grad23-NbZr measure 12 indent 2,32.32,48.99,18.68,0.0,0.0,31.73,48.98,19.29,0.0,0.0,155.28254436206365
data_2088,grad23-NbZr measure 12 indent 3,32.32,48.99,18.68,0.0,0.0,31.73,48.98,19.29,0.0,0.0,138.45774357639934
data_2089,grad23-NbZr measure 12 indent 4,32.32,48.99,18.68,0.0,0.0,31.73,48.98,19.29,0.0,0.0,142.44765640999844
data_2090,grad23-NbZr measure 12 indent 5,32.32,48.99,18.68,0.0,0.0,31.73,48.98,19.29,0.0,0.0,148.95068559178537
data_2091,grad24-Mo measure 1 indent 1,0.0,0.0,92.07,2.36,5.57,0.0,0.0,95.64,1.22,3.14,334.73495244470166
data_2092,grad24-Mo measure 1 indent 2,0.0,0.0,92.07,2.36,5.57,0.0,0.0,95.64,1.22,3.14,328.95464572641345
data_2093,grad24-Mo measure 1 indent 3,0.0,0.0,92.07,2.36,5.57,0.0,0.0,95.64,1.22,3.14,313.5654933085052
data_2094,grad24-Mo measure 1 indent 4,0.0,0.0,92.07,2.36,5.57,0.0,0.0,95.64,1.22,3.14,311.6576860055901
data_2095,grad24-Mo measure 1 indent 5,0.0,0.0,92.07,2.36,5.57,0.0,0.0,95.64,1.22,3.14,324.6135369569334
data_2096,grad24-Mo measure 2 indent 1,0.0,0.0,92.01,1.63,6.36,0.0,0.0,95.57,0.85,3.58,328.9920827034029
data_2097,grad24-Mo measure 2 indent 2,0.0,0.0,92.01,1.63,6.36,0.0,0.0,95.57,0.85,3.58,332.33234536785073
data_2098,grad24-Mo measure 2 indent 3,0.0,0.0,92.01,1.63,6.36,0.0,0.0,95.57,0.85,3.58,319.5115971546561
data_2099,grad24-Mo measure 2 indent 4,0.0,0.0,92.01,1.63,6.36,0.0,0.0,95.57,0.85,3.58,332.71746701356017
data_2100,grad24-Mo measure 2 indent 5,0.0,0.0,92.01,1.63,6.36,0.0,0.0,95.57,0.85,3.58,321.6742705827711
data_2101,grad24-Mo measure 3 indent 1,0.0,0.0,88.66,2.98,8.36,0.0,0.0,93.64,1.57,4.79,351.9416613499591
data_2102,grad24-Mo measure 3 indent 2,0.0,0.0,88.66,2.98,8.36,0.0,0.0,93.64,1.57,4.79,354.6752907743963
data_2103,grad24-Mo measure 3 indent 3,0.0,0.0,88.66,2.98,8.36,0.0,0.0,93.64,1.57,4.79,343.7166888838967
data_2104,grad24-Mo measure 3 indent 4,0.0,0.0,88.66,2.98,8.36,0.0,0.0,93.64,1.57,4.79,341.4784807671058
data_2106,grad24-Mo measure 4 indent 1,0.0,0.0,87.56,2.95,9.48,0.0,0.0,92.98,1.56,5.46,333.74814870968925
data_2107,grad24-Mo measure 4 indent 2,0.0,0.0,87.56,2.95,9.48,0.0,0.0,92.98,1.56,5.46,332.02566683754173
data_2108,grad24-Mo measure 4 indent 3,0.0,0.0,87.56,2.95,9.48,0.0,0.0,92.98,1.56,5.46,320.8567646581822
data_2109,grad24-Mo measure 4 indent 4,0.0,0.0,87.56,2.95,9.48,0.0,0.0,92.98,1.56,5.46,330.15668382239534
data_2110,grad24-Mo measure 4 indent 5,0.0,0.0,87.56,2.95,9.48,0.0,0.0,92.98,1.56,5.46,335.8506087670725
data_2111,grad24-Mo measure 5 indent 1,0.0,0.0,85.71,3.63,10.67,0.0,0.0,91.86,1.94,6.2,326.48177424120814
data_2112,grad24-Mo measure 5 indent 2,0.0,0.0,85.71,3.63,10.67,0.0,0.0,91.86,1.94,6.2,332.72045679669566
data_2113,grad24-Mo measure 5 indent 3,0.0,0.0,85.71,3.63,10.67,0.0,0.0,91.86,1.94,6.2,335.6775112129214
data_2114,grad24-Mo measure 5 indent 4,0.0,0.0,85.71,3.63,10.67,0.0,0.0,91.86,1.94,6.2,345.3740580693483
data_2115,grad24-Mo measure 5 indent 5,0.0,0.0,85.71,3.63,10.67,0.0,0.0,91.86,1.94,6.2,354.7186253876463
data_2116,grad24-Mo measure 6 indent 1,0.0,0.0,84.15,3.89,11.96,0.0,0.0,90.9,2.1,7.0,331.25101412142504
data_2117,grad24-Mo measure 6 indent 2,0.0,0.0,84.15,3.89,11.96,0.0,0.0,90.9,2.1,7.0,314.29116677107356
data_2118,grad24-Mo measure 6 indent 3,0.0,0.0,84.15,3.89,11.96,0.0,0.0,90.9,2.1,7.0,314.38301495424145
data_2119,grad24-Mo measure 6 indent 4,0.0,0.0,84.15,3.89,11.96,0.0,0.0,90.9,2.1,7.0,359.1814077252517
data_2120,grad24-Mo measure 6 indent 5,0.0,0.0,84.15,3.89,11.96,0.0,0.0,90.9,2.1,7.0,330.8582036071713
data_2121,grad24-Mo measure 7 indent 1,0.0,0.0,82.3,4.38,13.32,0.0,0.0,89.74,2.38,7.87,317.8807809053325
data_2122,grad24-Mo measure 7 indent 2,0.0,0.0,82.3,4.38,13.32,0.0,0.0,89.74,2.38,7.87,326.49556548872783
data_2123,grad24-Mo measure 7 indent 3,0.0,0.0,82.3,4.38,13.32,0.0,0.0,89.74,2.38,7.87,336.0309349025663
data_2124,grad24-Mo measure 7 indent 4,0.0,0.0,82.3,4.38,13.32,0.0,0.0,89.74,2.38,7.87,341.819492542776
data_2125,grad24-Mo measure 7 indent 5,0.0,0.0,82.3,4.38,13.32,0.0,0.0,89.74,2.38,7.87,326.367421286021
data_2126,grad24-Mo measure 8 indent 1,0.0,0.0,80.52,4.86,14.62,0.0,0.0,88.61,2.67,8.72,331.3805116977906
data_2127,grad24-Mo measure 8 indent 2,0.0,0.0,80.52,4.86,14.62,0.0,0.0,88.61,2.67,8.72,333.5037849899422
data_2128,grad24-Mo measure 8 indent 3,0.0,0.0,80.52,4.86,14.62,0.0,0.0,88.61,2.67,8.72,339.74582329564896
data_2130,grad24-Mo measure 8 indent 5,0.0,0.0,80.52,4.86,14.62,0.0,0.0,88.61,2.67,8.72,336.3548649609295
data_2131,grad24-Mo measure 9 indent 1,0.0,0.0,78.45,5.58,15.98,0.0,0.0,87.27,3.1,9.63,338.0406308121249
data_2132,grad24-Mo measure 9 indent 2,0.0,0.0,78.45,5.58,15.98,0.0,0.0,87.27,3.1,9.63,321.57516672760687
data_2133,grad24-Mo measure 9 indent 3,0.0,0.0,78.45,5.58,15.98,0.0,0.0,87.27,3.1,9.63,330.56680956009205
data_2134,grad24-Mo measure 9 indent 4,0.0,0.0,78.45,5.58,15.98,0.0,0.0,87.27,3.1,9.63,311.57114305232284
data_2135,grad24-Mo measure 9 indent 5,0.0,0.0,78.45,5.58,15.98,0.0,0.0,87.27,3.1,9.63,354.32077693066844
data_2136,grad24-Mo measure 10 indent 1,0.0,0.0,71.05,10.25,18.7,0.0,0.0,82.33,5.93,11.74,304.0683220015755
data_2137,grad24-Mo measure 10 indent 2,0.0,0.0,71.05,10.25,18.7,0.0,0.0,82.33,5.93,11.74,288.0600873758216
data_2138,grad24-Mo measure 10 indent 3,0.0,0.0,71.05,10.25,18.7,0.0,0.0,82.33,5.93,11.74,313.75535715008937
data_2139,grad24-Mo measure 10 indent 4,0.0,0.0,71.05,10.25,18.7,0.0,0.0,82.33,5.93,11.74,297.2366008001891
data_2140,grad24-Mo measure 10 indent 5,0.0,0.0,71.05,10.25,18.7,0.0,0.0,82.33,5.93,11.74,307.49246621564134
data_2141,grad24-Mo measure 11 indent 1,0.0,0.0,69.11,11.35,19.54,0.0,0.0,80.96,6.64,12.41,312.28913911981294
data_2142,grad24-Mo measure 11 indent 2,0.0,0.0,69.11,11.35,19.54,0.0,0.0,80.96,6.64,12.41,334.8350084336603
data_2143,grad24-Mo measure 11 indent 3,0.0,0.0,69.11,11.35,19.54,0.0,0.0,80.96,6.64,12.41,302.44293069279996
data_2144,grad24-Mo measure 11 indent 4,0.0,0.0,69.11,11.35,19.54,0.0,0.0,80.96,6.64,12.41,290.6607450146842
data_2145,grad24-Mo measure 11 indent 5,0.0,0.0,69.11,11.35,19.54,0.0,0.0,80.96,6.64,12.41,325.75472227588284
data_2146,grad24-TiCr measure 1 indent 1,0.0,0.0,67.24,12.35,20.4,0.0,0.0,79.61,7.3,13.09,305.43332008713253
data_2147,grad24-TiCr measure 1 indent 2,0.0,0.0,67.24,12.35,20.4,0.0,0.0,79.61,7.3,13.09,313.4280771645524
data_2149,grad24-TiCr measure 1 indent 4,0.0,0.0,67.24,12.35,20.4,0.0,0.0,79.61,7.3,13.09,313.5315318332362
data_2150,grad24-TiCr measure 1 indent 5,0.0,0.0,67.24,12.35,20.4,0.0,0.0,79.61,7.3,13.09,323.8516713169927
data_2151,grad24-TiCr measure 2 indent 1,0.0,0.0,65.33,13.4,21.27,0.0,0.0,78.2,8.01,13.8,284.9718744229733
data_2152,grad24-TiCr measure 2 indent 2,0.0,0.0,65.33,13.4,21.27,0.0,0.0,78.2,8.01,13.8,280.8595767813859
data_2153,grad24-TiCr measure 2 indent 3,0.0,0.0,65.33,13.4,21.27,0.0,0.0,78.2,8.01,13.8,297.5866608683562
data_2154,grad24-TiCr measure 2 indent 4,0.0,0.0,65.33,13.4,21.27,0.0,0.0,78.2,8.01,13.8,341.4599405077273
data_2155,grad24-TiCr measure 2 indent 5,0.0,0.0,65.33,13.4,21.27,0.0,0.0,78.2,8.01,13.8,314.59017368798084
data_2156,grad24-TiCr measure 3 indent 1,0.0,0.0,62.87,15.09,22.04,0.0,0.0,76.35,9.15,14.51,317.3751352732527
data_2157,grad24-TiCr measure 3 indent 2,0.0,0.0,62.87,15.09,22.04,0.0,0.0,76.35,9.15,14.51,290.97862198324225
data_2158,grad24-TiCr measure 3 indent 3,0.0,0.0,62.87,15.09,22.04,0.0,0.0,76.35,9.15,14.51,298.2160898243093
data_2159,grad24-TiCr measure 3 indent 4,0.0,0.0,62.87,15.09,22.04,0.0,0.0,76.35,9.15,14.51,285.8337145732262
data_2160,grad24-TiCr measure 3 indent 5,0.0,0.0,62.87,15.09,22.04,0.0,0.0,76.35,9.15,14.51,327.20018398740217
data_2162,grad24-TiCr measure 4 indent 2,0.0,0.0,61.54,15.88,22.58,0.0,0.0,75.32,9.7,14.98,314.5771147474509
data_2163,grad24-TiCr measure 4 indent 3,0.0,0.0,61.54,15.88,22.58,0.0,0.0,75.32,9.7,14.98,319.9795624424223
data_2164,grad24-TiCr measure 4 indent 4,0.0,0.0,61.54,15.88,22.58,0.0,0.0,75.32,9.7,14.98,327.03731374729
data_2165,grad24-TiCr measure 4 indent 5,0.0,0.0,61.54,15.88,22.58,0.0,0.0,75.32,9.7,14.98,308.01394665756305
data_2166,grad24-TiCr measure 5 indent 1,0.0,0.0,59.95,16.82,23.24,0.0,0.0,74.07,10.37,15.56,295.17210653645003
data_2167,grad24-TiCr measure 5 indent 2,0.0,0.0,59.95,16.82,23.24,0.0,0.0,74.07,10.37,15.56,311.4238470051199
data_2168,grad24-TiCr measure 5 indent 3,0.0,0.0,59.95,16.82,23.24,0.0,0.0,74.07,10.37,15.56,329.007924931734
data_2169,grad24-TiCr measure 5 indent 4,0.0,0.0,59.95,16.82,23.24,0.0,0.0,74.07,10.37,15.56,306.20699051339193
data_2170,grad24-TiCr measure 5 indent 5,0.0,0.0,59.95,16.82,23.24,0.0,0.0,74.07,10.37,15.56,312.6903299731406
data_2171,grad24-TiCr measure 6 indent 1,0.0,0.0,57.92,17.64,24.43,0.0,0.0,72.43,11.01,16.56,310.5391248143284
data_2172,grad24-TiCr measure 6 indent 2,0.0,0.0,57.92,17.64,24.43,0.0,0.0,72.43,11.01,16.56,312.0483577130673
data_2173,grad24-TiCr measure 6 indent 3,0.0,0.0,57.92,17.64,24.43,0.0,0.0,72.43,11.01,16.56,296.85766960766256
data_2174,grad24-TiCr measure 6 indent 4,0.0,0.0,57.92,17.64,24.43,0.0,0.0,72.43,11.01,16.56,306.23543372478963
data_2175,grad24-TiCr measure 6 indent 5,0.0,0.0,57.92,17.64,24.43,0.0,0.0,72.43,11.01,16.56,290.7386270790871
data_2176,grad24-TiCr measure 7 indent 1,0.0,0.0,52.66,19.48,27.86,0.0,0.0,67.96,12.55,19.49,284.723323298173
data_2177,grad24-TiCr measure 7 indent 2,0.0,0.0,52.66,19.48,27.86,0.0,0.0,67.96,12.55,19.49,298.13666742737286
data_2178,grad24-TiCr measure 7 indent 3,0.0,0.0,52.66,19.48,27.86,0.0,0.0,67.96,12.55,19.49,296.5599052914563
data_2179,grad24-TiCr measure 7 indent 4,0.0,0.0,52.66,19.48,27.86,0.0,0.0,67.96,12.55,19.49,296.33447930120934
data_2180,grad24-TiCr measure 7 indent 5,0.0,0.0,52.66,19.48,27.86,0.0,0.0,67.96,12.55,19.49,305.83463791508177
data_2181,grad24-TiCr measure 8 indent 1,0.0,0.0,46.55,21.73,31.72,0.0,0.0,62.41,14.54,23.05,291.64907335261796
data_2182,grad24-TiCr measure 8 indent 2,0.0,0.0,46.55,21.73,31.72,0.0,0.0,62.41,14.54,23.05,307.99162925256877
data_2183,grad24-TiCr measure 8 indent 3,0.0,0.0,46.55,21.73,31.72,0.0,0.0,62.41,14.54,23.05,290.5929093229477
data_2184,grad24-TiCr measure 8 indent 4,0.0,0.0,46.55,21.73,31.72,0.0,0.0,62.41,14.54,23.05,308.8794807050203
data_2185,grad24-TiCr measure 8 indent 5,0.0,0.0,46.55,21.73,31.72,0.0,0.0,62.41,14.54,23.05,280.6167348469464
data_2186,grad24-TiCr measure 9 indent 1,0.0,0.0,40.03,23.66,36.31,0.0,0.0,55.97,16.51,27.52,309.4195708272059
data_2187,grad24-TiCr measure 9 indent 2,0.0,0.0,40.03,23.66,36.31,0.0,0.0,55.97,16.51,27.52,433.5702962526022
data_2188,grad24-TiCr measure 9 indent 3,0.0,0.0,40.03,23.66,36.31,0.0,0.0,55.97,16.51,27.52,123.87265813272668
data_2189,grad24-TiCr measure 9 indent 4,0.0,0.0,40.03,23.66,36.31,0.0,0.0,55.97,16.51,27.52,272.5528936318974
data_2190,grad24-TiCr measure 9 indent 5,0.0,0.0,40.03,23.66,36.31,0.0,0.0,55.97,16.51,27.52,286.4924151180203
data_2191,grad24-TiCr measure 10 indent 1,0.0,0.0,31.5,25.42,43.08,0.0,0.0,46.63,18.79,34.57,273.24114356971074
data_2192,grad24-TiCr measure 10 indent 2,0.0,0.0,31.5,25.42,43.08,0.0,0.0,46.63,18.79,34.57,278.1773024640144
data_2193,grad24-TiCr measure 10 indent 3,0.0,0.0,31.5,25.42,43.08,0.0,0.0,46.63,18.79,34.57,260.8677033908643
data_2194,grad24-TiCr measure 10 indent 4,0.0,0.0,31.5,25.42,43.08,0.0,0.0,46.63,18.79,34.57,272.92716317820526
data_2195,grad24-TiCr measure 10 indent 5,0.0,0.0,31.5,25.42,43.08,0.0,0.0,46.63,18.79,34.57,264.2060900649961
data_2197,grad24-TiCr measure 11 indent 2,0.0,0.0,24.97,26.51,48.52,0.0,0.0,38.71,20.52,40.77,281.6301522752166
data_2198,grad24-TiCr measure 11 indent 3,0.0,0.0,24.97,26.51,48.52,0.0,0.0,38.71,20.52,40.77,271.9914170220717
data_2199,grad24-TiCr measure 11 indent 4,0.0,0.0,24.97,26.51,48.52,0.0,0.0,38.71,20.52,40.77,241.73193669068533
data_2200,grad24-TiCr measure 11 indent 5,0.0,0.0,24.97,26.51,48.52,0.0,0.0,38.71,20.52,40.77,251.8522449230955
data_2201,grad25-Mo measure 1 indent 1,2.01,2.72,92.57,0.62,2.08,1.94,2.68,93.93,0.31,1.15,345.44753009929275
data_2202,grad25-Mo measure 1 indent 2,2.01,2.72,92.57,0.62,2.08,1.94,2.68,93.93,0.31,1.15,328.93707923138675
data_2203,grad25-Mo measure 1 indent 3,2.01,2.72,92.57,0.62,2.08,1.94,2.68,93.93,0.31,1.15,324.6009598394849
data_2204,grad25-Mo measure 1 indent 4,2.01,2.72,92.57,0.62,2.08,1.94,2.68,93.93,0.31,1.15,337.6231941157815
data_2205,grad25-Mo measure 1 indent 5,2.01,2.72,92.57,0.62,2.08,1.94,2.68,93.93,0.31,1.15,343.70578338055896
data_2206,grad25-Mo measure 2 indent 1,2.01,3.25,91.35,0.87,2.52,1.95,3.21,93.01,0.44,1.39,336.150594972127
data_2207,grad25-Mo measure 2 indent 2,2.01,3.25,91.35,0.87,2.52,1.95,3.21,93.01,0.44,1.39,328.6145123350968
data_2208,grad25-Mo measure 2 indent 3,2.01,3.25,91.35,0.87,2.52,1.95,3.21,93.01,0.44,1.39,323.72480071556276
data_2209,grad25-Mo measure 2 indent 4,2.01,3.25,91.35,0.87,2.52,1.95,3.21,93.01,0.44,1.39,312.3520306931486
data_2210,grad25-Mo measure 2 indent 5,2.01,3.25,91.35,0.87,2.52,1.95,3.21,93.01,0.44,1.39,331.08330475521177
data_2211,grad25-Mo measure 3 indent 1,2.22,3.73,90.15,0.8,3.1,2.16,3.68,92.04,0.41,1.72,324.0004158444176
data_2212,grad25-Mo measure 3 indent 2,2.22,3.73,90.15,0.8,3.1,2.16,3.68,92.04,0.41,1.72,324.0015715502895
data_2213,grad25-Mo measure 3 indent 3,2.22,3.73,90.15,0.8,3.1,2.16,3.68,92.04,0.41,1.72,329.1850200246133
data_2214,grad25-Mo measure 3 indent 4,2.22,3.73,90.15,0.8,3.1,2.16,3.68,92.04,0.41,1.72,336.27867257419115
data_2215,grad25-Mo measure 3 indent 5,2.22,3.73,90.15,0.8,3.1,2.16,3.68,92.04,0.41,1.72,318.66934973907456
data_2216,grad25-Mo measure 4 indent 1,2.34,4.39,88.29,1.34,3.63,2.29,4.36,90.64,0.69,2.02,313.73863739481556
data_2217,grad25-Mo measure 4 indent 2,2.34,4.39,88.29,1.34,3.63,2.29,4.36,90.64,0.69,2.02,327.6435895495149
data_2218,grad25-Mo measure 4 indent 3,2.34,4.39,88.29,1.34,3.63,2.29,4.36,90.64,0.69,2.02,315.4080599224311
data_2219,grad25-Mo measure 4 indent 4,2.34,4.39,88.29,1.34,3.63,2.29,4.36,90.64,0.69,2.02,303.69063361377533
data_2220,grad25-Mo measure 4 indent 5,2.34,4.39,88.29,1.34,3.63,2.29,4.36,90.64,0.69,2.02,287.6264923891939
data_2221,grad25-Mo measure 5 indent 1,2.78,4.94,86.28,1.55,4.44,2.73,4.94,89.04,0.8,2.49,277.22495946223165
data_2222,grad25-Mo measure 5 indent 2,2.78,4.94,86.28,1.55,4.44,2.73,4.94,89.04,0.8,2.49,304.78779146597753
data_2223,grad25-Mo measure 5 indent 3,2.78,4.94,86.28,1.55,4.44,2.73,4.94,89.04,0.8,2.49,289.05092600616484
data_2224,grad25-Mo measure 5 indent 4,2.78,4.94,86.28,1.55,4.44,2.73,4.94,89.04,0.8,2.49,299.5169938035742
data_2225,grad25-Mo measure 5 indent 5,2.78,4.94,86.28,1.55,4.44,2.73,4.94,89.04,0.8,2.49,305.44574369460906
data_2226,grad25-Mo measure 6 indent 1,2.88,5.73,83.88,1.91,5.6,2.85,5.77,87.23,0.99,3.16,276.6483896384565
data_2227,grad25-Mo measure 6 indent 2,2.88,5.73,83.88,1.91,5.6,2.85,5.77,87.23,0.99,3.16,301.1790110165007
data_2228,grad25-Mo measure 6 indent 3,2.88,5.73,83.88,1.91,5.6,2.85,5.77,87.23,0.99,3.16,284.84463482840073
data_2229,grad25-Mo measure 6 indent 4,2.88,5.73,83.88,1.91,5.6,2.85,5.77,87.23,0.99,3.16,276.3364350482363
data_2230,grad25-Mo measure 6 indent 5,2.88,5.73,83.88,1.91,5.6,2.85,5.77,87.23,0.99,3.16,286.57771225777185
data_2231,grad25-Mo measure 7 indent 1,3.28,6.51,81.37,2.38,6.45,3.27,6.6,85.22,1.25,3.66,268.3291563390436
data_2233,grad25-Mo measure 7 indent 3,3.28,6.51,81.37,2.38,6.45,3.27,6.6,85.22,1.25,3.66,271.76359648636554
data_2234,grad25-Mo measure 7 indent 4,3.28,6.51,81.37,2.38,6.45,3.27,6.6,85.22,1.25,3.66,268.0433731182699
data_2235,grad25-Mo measure 7 indent 5,3.28,6.51,81.37,2.38,6.45,3.27,6.6,85.22,1.25,3.66,261.9270884539475
data_2236,grad25-Mo measure 8 indent 1,3.78,7.58,77.99,2.92,7.73,3.8,7.76,82.47,1.54,4.43,267.4708583334708
data_2237,grad25-Mo measure 8 indent 2,3.78,7.58,77.99,2.92,7.73,3.8,7.76,82.47,1.54,4.43,264.35044485456825
data_2238,grad25-Mo measure 8 indent 3,3.78,7.58,77.99,2.92,7.73,3.8,7.76,82.47,1.54,4.43,269.6041697974002
data_2239,grad25-Mo measure 8 indent 4,3.78,7.58,77.99,2.92,7.73,3.8,7.76,82.47,1.54,4.43,244.17078394637642
data_2240,grad25-Mo measure 8 indent 5,3.78,7.58,77.99,2.92,7.73,3.8,7.76,82.47,1.54,4.43,242.6147250166092
data_2241,grad25-Mo measure 9 indent 1,3.92,8.42,76.02,2.84,8.8,3.96,8.67,80.79,1.5,5.07,250.22551459149955
data_2242,grad25-Mo measure 9 indent 2,3.92,8.42,76.02,2.84,8.8,3.96,8.67,80.79,1.5,5.07,251.7089424030843
data_2243,grad25-Mo measure 9 indent 3,3.92,8.42,76.02,2.84,8.8,3.96,8.67,80.79,1.5,5.07,243.8479365181122
data_2244,grad25-Mo measure 9 indent 4,3.92,8.42,76.02,2.84,8.8,3.96,8.67,80.79,1.5,5.07,237.8092246669305
data_2245,grad25-Mo measure 9 indent 5,3.92,8.42,76.02,2.84,8.8,3.96,8.67,80.79,1.5,5.07,258.3205528089256
data_2246,grad25-Mo measure 10 indent 1,4.39,9.52,72.5,3.42,10.16,4.48,9.9,77.87,1.84,5.91,237.34189015055622
data_2247,grad25-Mo measure 10 indent 2,4.39,9.52,72.5,3.42,10.16,4.48,9.9,77.87,1.84,5.91,237.76795052301526
data_2248,grad25-Mo measure 10 indent 3,4.39,9.52,72.5,3.42,10.16,4.48,9.9,77.87,1.84,5.91,239.327852202873
data_2249,grad25-Mo measure 10 indent 4,4.39,9.52,72.5,3.42,10.16,4.48,9.9,77.87,1.84,5.91,241.63586601384446
data_2250,grad25-Mo measure 10 indent 5,4.39,9.52,72.5,3.42,10.16,4.48,9.9,77.87,1.84,5.91,237.54367832055868
data_2252,grad25-Mo measure 11 indent 2,4.94,10.66,69.03,3.57,11.81,5.09,11.19,74.85,1.93,6.94,223.29831242917197
data_2253,grad25-Mo measure 11 indent 3,4.94,10.66,69.03,3.57,11.81,5.09,11.19,74.85,1.93,6.94,223.29804408526587
data_2254,grad25-Mo measure 11 indent 4,4.94,10.66,69.03,3.57,11.81,5.09,11.19,74.85,1.93,6.94,224.0386552856226
data_2255,grad25-Mo measure 11 indent 5,4.94,10.66,69.03,3.57,11.81,5.09,11.19,74.85,1.93,6.94,220.95986533889462
data_2256,grad25-Mo measure 12 indent 1,6.19,11.78,64.53,5.51,11.99,6.46,12.53,70.86,3.02,7.14,226.99151181227887
data_2257,grad25-Mo measure 12 indent 2,6.19,11.78,64.53,5.51,11.99,6.46,12.53,70.86,3.02,7.14,206.48211235627858
data_2258,grad25-Mo measure 12 indent 3,6.19,11.78,64.53,5.51,11.99,6.46,12.53,70.86,3.02,7.14,201.0132914049412
data_2259,grad25-Mo measure 12 indent 4,6.19,11.78,64.53,5.51,11.99,6.46,12.53,70.86,3.02,7.14,219.5393981270065
data_2260,grad25-Mo measure 12 indent 5,6.19,11.78,64.53,5.51,11.99,6.46,12.53,70.86,3.02,7.14,199.4910808981379
data_2261,grad25-NbTiZrCr measure 1 indent 1,6.13,12.69,61.68,4.76,14.73,6.47,13.63,68.41,2.64,8.85,262.5041091194892
data_2262,grad25-NbTiZrCr measure 1 indent 2,6.13,12.69,61.68,4.76,14.73,6.47,13.63,68.41,2.64,8.85,257.6523873765554
data_2263,grad25-NbTiZrCr measure 1 indent 3,6.13,12.69,61.68,4.76,14.73,6.47,13.63,68.41,2.64,8.85,278.8975838340941
data_2264,grad25-NbTiZrCr measure 1 indent 4,6.13,12.69,61.68,4.76,14.73,6.47,13.63,68.41,2.64,8.85,274.6157256534069
data_2265,grad25-NbTiZrCr measure 1 indent 5,6.13,12.69,61.68,4.76,14.73,6.47,13.63,68.41,2.64,8.85,272.0484917827488
data_2266,grad25-NbTiZrCr measure 2 indent 1,7.3,13.94,56.53,7.12,15.11,7.82,15.22,63.72,4.01,9.23,254.1196580360897
data_2267,grad25-NbTiZrCr measure 2 indent 2,7.3,13.94,56.53,7.12,15.11,7.82,15.22,63.72,4.01,9.23,237.99246880540514
data_2268,grad25-NbTiZrCr measure 2 indent 3,7.3,13.94,56.53,7.12,15.11,7.82,15.22,63.72,4.01,9.23,238.56239632144832
data_2269,grad25-NbTiZrCr measure 2 indent 4,7.3,13.94,56.53,7.12,15.11,7.82,15.22,63.72,4.01,9.23,239.9405951138846
data_2270,grad25-NbTiZrCr measure 2 indent 5,7.3,13.94,56.53,7.12,15.11,7.82,15.22,63.72,4.01,9.23,255.48375889382433
data_2271,grad25-NbTiZrCr measure 3 indent 1,8.22,14.87,52.04,8.68,16.19,8.94,16.48,59.57,4.96,10.04,239.66105702458816
data_2272,grad25-NbTiZrCr measure 3 indent 2,8.22,14.87,52.04,8.68,16.19,8.94,16.48,59.57,4.96,10.04,223.04423280448486
data_2273,grad25-NbTiZrCr measure 3 indent 3,8.22,14.87,52.04,8.68,16.19,8.94,16.48,59.57,4.96,10.04,217.8589079286643
data_2274,grad25-NbTiZrCr measure 3 indent 4,8.22,14.87,52.04,8.68,16.19,8.94,16.48,59.57,4.96,10.04,224.68145675165368
data_2275,grad25-NbTiZrCr measure 3 indent 5,8.22,14.87,52.04,8.68,16.19,8.94,16.48,59.57,4.96,10.04,226.96872560690488
data_2276,grad25-NbTiZrCr measure 4 indent 1,8.8,16.06,47.47,9.89,17.77,9.74,18.09,55.22,5.75,11.2,201.25371952530142
data_2277,grad25-NbTiZrCr measure 4 indent 2,8.8,16.06,47.47,9.89,17.77,9.74,18.09,55.22,5.75,11.2,206.2885899292315
data_2278,grad25-NbTiZrCr measure 4 indent 3,8.8,16.06,47.47,9.89,17.77,9.74,18.09,55.22,5.75,11.2,205.51363183157724
data_2280,grad25-NbTiZrCr measure 4 indent 5,8.8,16.06,47.47,9.89,17.77,9.74,18.09,55.22,5.75,11.2,204.3540462486219
data_2281,grad25-NbTiZrCr measure 5 indent 1,9.07,17.0,42.19,11.18,20.56,10.26,19.6,50.23,6.64,13.26,193.68001826112206
data_2282,grad25-NbTiZrCr measure 5 indent 2,9.07,17.0,42.19,11.18,20.56,10.26,19.6,50.23,6.64,13.26,188.64282947609234
data_2283,grad25-NbTiZrCr measure 5 indent 3,9.07,17.0,42.19,11.18,20.56,10.26,19.6,50.23,6.64,13.26,188.575138264587
data_2284,grad25-NbTiZrCr measure 5 indent 4,9.07,17.0,42.19,11.18,20.56,10.26,19.6,50.23,6.64,13.26,184.40849178671434
data_2285,grad25-NbTiZrCr measure 5 indent 5,9.07,17.0,42.19,11.18,20.56,10.26,19.6,50.23,6.64,13.26,188.6087462732029
data_2286,grad25-NbTiZrCr measure 6 indent 1,8.54,17.73,37.8,11.23,24.71,9.89,20.92,46.05,6.83,16.31,176.69988159232
data_2287,grad25-NbTiZrCr measure 6 indent 2,8.54,17.73,37.8,11.23,24.71,9.89,20.92,46.05,6.83,16.31,182.77798397827053
data_2288,grad25-NbTiZrCr measure 6 indent 3,8.54,17.73,37.8,11.23,24.71,9.89,20.92,46.05,6.83,16.31,173.47143653876734
data_2289,grad25-NbTiZrCr measure 6 indent 4,8.54,17.73,37.8,11.23,24.71,9.89,20.92,46.05,6.83,16.31,177.9862944328521
data_2290,grad25-NbTiZrCr measure 6 indent 5,8.54,17.73,37.8,11.23,24.71,9.89,20.92,46.05,6.83,16.31,179.86614326167165
data_2291,grad25-NbTiZrCr measure 7 indent 1,8.96,18.45,32.65,13.4,26.55,10.63,22.3,40.75,8.35,17.96,165.25111511976277
data_2292,grad25-NbTiZrCr measure 7 indent 2,8.96,18.45,32.65,13.4,26.55,10.63,22.3,40.75,8.35,17.96,167.78468452599913
data_2293,grad25-NbTiZrCr measure 7 indent 3,8.96,18.45,32.65,13.4,26.55,10.63,22.3,40.75,8.35,17.96,167.5686547587132
data_2294,grad25-NbTiZrCr measure 7 indent 4,8.96,18.45,32.65,13.4,26.55,10.63,22.3,40.75,8.35,17.96,171.69414425588374
data_2295,grad25-NbTiZrCr measure 7 indent 5,8.96,18.45,32.65,13.4,26.55,10.63,22.3,40.75,8.35,17.96,161.27884329621418
data_2296,grad25-NbTiZrCr measure 8 indent 1,10.38,19.72,28.67,15.63,25.59,12.44,24.08,36.14,9.84,17.49,142.08687064967756
data_2297,grad25-NbTiZrCr measure 8 indent 2,10.38,19.72,28.67,15.63,25.59,12.44,24.08,36.14,9.84,17.49,163.9972402283759
data_2298,grad25-NbTiZrCr measure 8 indent 3,10.38,19.72,28.67,15.63,25.59,12.44,24.08,36.14,9.84,17.49,182.0689321704693
data_2299,grad25-NbTiZrCr measure 8 indent 4,10.38,19.72,28.67,15.63,25.59,12.44,24.08,36.14,9.84,17.49,152.68280851936544
data_2300,grad25-NbTiZrCr measure 8 indent 5,10.38,19.72,28.67,15.63,25.59,12.44,24.08,36.14,9.84,17.49,138.0507532014053
data_2302,grad25-NbTiZrCr measure 9 indent 2,10.22,20.31,24.11,14.92,30.44,12.55,25.4,31.13,9.62,21.31,119.229171711999
data_2303,grad25-NbTiZrCr measure 9 indent 3,10.22,20.31,24.11,14.92,30.44,12.55,25.4,31.13,9.62,21.31,130.42682935358494
data_2304,grad25-NbTiZrCr measure 9 indent 4,10.22,20.31,24.11,14.92,30.44,12.55,25.4,31.13,9.62,21.31,125.19605839538335
data_2305,grad25-NbTiZrCr measure 9 indent 5,10.22,20.31,24.11,14.92,30.44,12.55,25.4,31.13,9.62,21.31,128.12572898541035
data_2306,grad25-NbTiZrCr measure 10 indent 1,10.57,21.21,20.66,16.09,31.48,13.16,26.9,27.07,10.52,22.35,115.1049134987102
data_2307,grad25-NbTiZrCr measure 10 indent 2,10.57,21.21,20.66,16.09,31.48,13.16,26.9,27.07,10.52,22.35,118.67238892629045
data_2308,grad25-NbTiZrCr measure 10 indent 3,10.57,21.21,20.66,16.09,31.48,13.16,26.9,27.07,10.52,22.35,114.89416989307676
data_2309,grad25-NbTiZrCr measure 10 indent 4,10.57,21.21,20.66,16.09,31.48,13.16,26.9,27.07,10.52,22.35,116.52453680574313
data_2310,grad25-NbTiZrCr measure 10 indent 5,10.57,21.21,20.66,16.09,31.48,13.16,26.9,27.07,10.52,22.35,119.7453352519457
data_2311,grad25-NbTiZrCr measure 11 indent 1,11.11,22.05,17.05,17.24,32.56,14.04,28.38,22.67,11.44,23.46,107.50598801075284
data_2312,grad25-NbTiZrCr measure 11 indent 2,11.11,22.05,17.05,17.24,32.56,14.04,28.38,22.67,11.44,23.46,109.92963000008933
data_2313,grad25-NbTiZrCr measure 11 indent 3,11.11,22.05,17.05,17.24,32.56,14.04,28.38,22.67,11.44,23.46,111.47576640581634
data_2314,grad25-NbTiZrCr measure 11 indent 4,11.11,22.05,17.05,17.24,32.56,14.04,28.38,22.67,11.44,23.46,110.69270470436491
data_2315,grad25-NbTiZrCr measure 11 indent 5,11.11,22.05,17.05,17.24,32.56,14.04,28.38,22.67,11.44,23.46,111.21525175603972
data_2316,grad25-NbTiZrCr measure 12 indent 1,11.44,22.97,14.44,17.94,33.21,14.6,29.85,19.38,12.02,24.15,104.6046006860335
data_2317,grad25-NbTiZrCr measure 12 indent 2,11.44,22.97,14.44,17.94,33.21,14.6,29.85,19.38,12.02,24.15,107.32558740160533
data_2318,grad25-NbTiZrCr measure 12 indent 3,11.44,22.97,14.44,17.94,33.21,14.6,29.85,19.38,12.02,24.15,108.00142423375127
data_2319,grad25-NbTiZrCr measure 12 indent 4,11.44,22.97,14.44,17.94,33.21,14.6,29.85,19.38,12.02,24.15,109.1946238502526
data_2320,grad25-NbTiZrCr measure 12 indent 5,11.44,22.97,14.44,17.94,33.21,14.6,29.85,19.38,12.02,24.15,102.77903897036555
