Repository: Raphael-Boichot/Accelerated-exploration-of-multinary-systems

# Main
The file main coded in matlab allows to predict value of Young modulus, Hardness, and to determine if the phase is crystalline or amorphous.

### Path

The first step is to change the path in main.m

### Choice of the data for the train 

There are different set of data. These data are located in the section "input". 
The dataset used can be chosen my modifying the variable "Data" in main.m.
To use other datasets than those provided, columns must be named Zr_at, Nb_at, Mo_at, Ti_at, Cr_at, E_GPa, H_GPa, CI and XRD in order to work.

File: matlab/input/Compo_H_wo_outlier.csv (part 6 of 6)
,Indent,Zr_at,Nb_at,Mo_at,Ti_at,Cr_at,Zr_m,Nb_m,Mo_m,Ti_m,Cr_m,H_GPa
data_1906,grad22-Cr measure 7 indent 1,4.53,5.21,6.0,8.14,76.13,7.09,8.31,9.9,6.69,68.0,15.401767895809046
data_1907,grad22-Cr measure 7 indent 2,4.53,5.21,6.0,8.14,76.13,7.09,8.31,9.9,6.69,68.0,15.891760765896997
data_1908,grad22-Cr measure 7 indent 3,4.53,5.21,6.0,8.14,76.13,7.09,8.31,9.9,6.69,68.0,15.785117817184387
data_1909,grad22-Cr measure 7 indent 4,4.53,5.21,6.0,8.14,76.13,7.09,8.31,9.9,6.69,68.0,15.290803829869741
data_1910,grad22-Cr measure 7 indent 5,4.53,5.21,6.0,8.14,76.13,7.09,8.31,9.9,6.69,68.0,14.721686908123823
data_1911,grad22-Cr measure 8 indent 1,5.18,5.87,6.77,8.77,73.4,8.0,9.24,11.0,7.12,64.64,12.568538268727615
data_1912,grad22-Cr measure 8 indent 2,5.18,5.87,6.77,8.77,73.4,8.0,9.24,11.0,7.12,64.64,12.528928557070246
data_1913,grad22-Cr measure 8 indent 3,5.18,5.87,6.77,8.77,73.4,8.0,9.24,11.0,7.12,64.64,12.758481699895885
data_1914,grad22-Cr measure 8 indent 4,5.18,5.87,6.77,8.77,73.4,8.0,9.24,11.0,7.12,64.64,12.613781919561328
data_1915,grad22-Cr measure 8 indent 5,5.18,5.87,6.77,8.77,73.4,8.0,9.24,11.0,7.12,64.64,12.597453893430524
data_1916,grad22-Cr measure 9 indent 1,5.95,6.53,7.7,9.6,70.22,9.05,10.12,12.31,7.67,60.86,12.926433146011737
data_1917,grad22-Cr measure 9 indent 2,5.95,6.53,7.7,9.6,70.22,9.05,10.12,12.31,7.67,60.86,12.66929571237241
data_1918,grad22-Cr measure 9 indent 3,5.95,6.53,7.7,9.6,70.22,9.05,10.12,12.31,7.67,60.86,12.933846612715655
data_1919,grad22-Cr measure 9 indent 4,5.95,6.53,7.7,9.6,70.22,9.05,10.12,12.31,7.67,60.86,12.71056835976471
data_1920,grad22-Cr measure 9 indent 5,5.95,6.53,7.7,9.6,70.22,9.05,10.12,12.31,7.67,60.86,12.839976158835622
data_1921,grad22-Cr measure 10 indent 1,6.61,7.35,8.38,10.55,67.1,9.92,11.22,13.22,8.3,57.34,12.857487521141032
data_1922,grad22-Cr measure 10 indent 2,6.61,7.35,8.38,10.55,67.1,9.92,11.22,13.22,8.3,57.34,12.799174684092991
data_1923,grad22-Cr measure 10 indent 3,6.61,7.35,8.38,10.55,67.1,9.92,11.22,13.22,8.3,57.34,12.795698496184414
data_1924,grad22-Cr measure 10 indent 4,6.61,7.35,8.38,10.55,67.1,9.92,11.22,13.22,8.3,57.34,12.863524814555714
data_1925,grad22-Cr measure 10 indent 5,6.61,7.35,8.38,10.55,67.1,9.92,11.22,13.22,8.3,57.34,12.770953549184098
data_1926,grad22-NbTiZrMo measure 1 indent 1,7.19,8.06,9.26,11.67,63.83,10.62,12.13,14.39,9.06,53.79,12.569123343455185
data_1927,grad22-NbTiZrMo measure 1 indent 2,7.19,8.06,9.26,11.67,63.83,10.62,12.13,14.39,9.06,53.79,12.910253895017604
data_1928,grad22-NbTiZrMo measure 1 indent 3,7.19,8.06,9.26,11.67,63.83,10.62,12.13,14.39,9.06,53.79,12.897022533854903
data_1929,grad22-NbTiZrMo measure 1 indent 4,7.19,8.06,9.26,11.67,63.83,10.62,12.13,14.39,9.06,53.79,12.775289952320508
data_1930,grad22-NbTiZrMo measure 1 indent 5,7.19,8.06,9.26,11.67,63.83,10.62,12.13,14.39,9.06,53.79,12.785194945849012
data_1931,grad22-NbTiZrMo measure 2 indent 1,7.87,8.85,10.22,12.64,60.42,11.46,13.11,15.64,9.66,50.13,12.748025047629643
data_1932,grad22-NbTiZrMo measure 2 indent 2,7.87,8.85,10.22,12.64,60.42,11.46,13.11,15.64,9.66,50.13,12.684403744214322
data_1933,grad22-NbTiZrMo measure 2 indent 3,7.87,8.85,10.22,12.64,60.42,11.46,13.11,15.64,9.66,50.13,12.735159674132273
data_1934,grad22-NbTiZrMo measure 2 indent 4,7.87,8.85,10.22,12.64,60.42,11.46,13.11,15.64,9.66,50.13,12.908286064387799
data_1935,grad22-NbTiZrMo measure 2 indent 5,7.87,8.85,10.22,12.64,60.42,11.46,13.11,15.64,9.66,50.13,12.64466362248643
data_1937,grad22-NbTiZrMo measure 3 indent 2,8.62,9.79,11.24,13.77,56.58,12.33,14.27,16.91,10.35,46.15,12.634056458656564
data_1938,grad22-NbTiZrMo measure 3 indent 3,8.62,9.79,11.24,13.77,56.58,12.33,14.27,16.91,10.35,46.15,12.604424162446831
data_1939,grad22-NbTiZrMo measure 3 indent 4,8.62,9.79,11.24,13.77,56.58,12.33,14.27,16.91,10.35,46.15,12.62231303551236
data_1941,grad22-NbTiZrMo measure 4 indent 1,9.2,10.62,12.15,15.21,52.83,12.98,15.25,18.02,11.27,42.48,12.441179468241224
data_1942,grad22-NbTiZrMo measure 4 indent 2,9.2,10.62,12.15,15.21,52.83,12.98,15.25,18.02,11.27,42.48,12.44530260803451
data_1943,grad22-NbTiZrMo measure 4 indent 3,9.2,10.62,12.15,15.21,52.83,12.98,15.25,18.02,11.27,42.48,12.238589072675168
data_1944,grad22-NbTiZrMo measure 4 indent 4,9.2,10.62,12.15,15.21,52.83,12.98,15.25,18.02,11.27,42.48,12.622546355872501
data_1945,grad22-NbTiZrMo measure 4 indent 5,9.2,10.62,12.15,15.21,52.83,12.98,15.25,18.02,11.27,42.48,12.77756633778378
data_1946,grad22-NbTiZrMo measure 5 indent 1,10.02,11.6,13.52,15.91,48.94,13.85,16.34,19.67,11.56,38.58,12.257361876806506
data_1947,grad22-NbTiZrMo measure 5 indent 2,10.02,11.6,13.52,15.91,48.94,13.85,16.34,19.67,11.56,38.58,12.46010772417091
data_1948,grad22-NbTiZrMo measure 5 indent 3,10.02,11.6,13.52,15.91,48.94,13.85,16.34,19.67,11.56,38.58,12.440735681716983
data_1949,grad22-NbTiZrMo measure 5 indent 4,10.02,11.6,13.52,15.91,48.94,13.85,16.34,19.67,11.56,38.58,12.415567113834513
data_1950,grad22-NbTiZrMo measure 5 indent 5,10.02,11.6,13.52,15.91,48.94,13.85,16.34,19.67,11.56,38.58,12.726776185151735
data_1952,grad22-NbTiZrMo measure 6 indent 2,10.52,12.62,14.63,16.67,45.55,14.32,17.5,20.94,11.91,35.34,12.094555949631705
data_1953,grad22-NbTiZrMo measure 6 indent 3,10.52,12.62,14.63,16.67,45.55,14.32,17.5,20.94,11.91,35.34,12.108537475878414
data_1954,grad22-NbTiZrMo measure 6 indent 4,10.52,12.62,14.63,16.67,45.55,14.32,17.5,20.94,11.91,35.34,12.051659465231834
data_1956,grad22-NbTiZrMo measure 7 indent 1,11.22,13.56,15.88,17.87,41.46,15.02,18.48,22.34,12.56,31.61,11.69305528905038
data_1957,grad22-NbTiZrMo measure 7 indent 2,11.22,13.56,15.88,17.87,41.46,15.02,18.48,22.34,12.56,31.61,11.978540826173267
data_1958,grad22-NbTiZrMo measure 7 indent 3,11.22,13.56,15.88,17.87,41.46,15.02,18.48,22.34,12.56,31.61,11.877029235395415
data_1959,grad22-NbTiZrMo measure 7 indent 4,11.22,13.56,15.88,17.87,41.46,15.02,18.48,22.34,12.56,31.61,12.132200586512052
data_1960,grad22-NbTiZrMo measure 7 indent 5,11.22,13.56,15.88,17.87,41.46,15.02,18.48,22.34,12.56,31.61,11.747583771979059
data_1961,grad22-NbTiZrMo measure 8 indent 1,11.9,14.73,17.11,18.71,37.56,15.63,19.71,23.64,12.9,28.12,11.66580351092193
data_1962,grad22-NbTiZrMo measure 8 indent 2,11.9,14.73,17.11,18.71,37.56,15.63,19.71,23.64,12.9,28.12,11.607840617299228
data_1963,grad22-NbTiZrMo measure 8 indent 3,11.9,14.73,17.11,18.71,37.56,15.63,19.71,23.64,12.9,28.12,11.623931018562118
data_1964,grad22-NbTiZrMo measure 8 indent 4,11.9,14.73,17.11,18.71,37.56,15.63,19.71,23.64,12.9,28.12,11.672417680995078
data_1965,grad22-NbTiZrMo measure 8 indent 5,11.9,14.73,17.11,18.71,37.56,15.63,19.71,23.64,12.9,28.12,11.657448112682461
data_1966,grad22-NbTiZrMo measure 9 indent 1,12.66,15.46,18.2,19.57,34.1,16.38,20.38,24.78,13.3,25.16,11.365612660215742
data_1968,grad22-NbTiZrMo measure 9 indent 3,12.66,15.46,18.2,19.57,34.1,16.38,20.38,24.78,13.3,25.16,11.233985227070281
data_1969,grad22-NbTiZrMo measure 9 indent 4,12.66,15.46,18.2,19.57,34.1,16.38,20.38,24.78,13.3,25.16,11.36909141255381
data_1970,grad22-NbTiZrMo measure 9 indent 5,12.66,15.46,18.2,19.57,34.1,16.38,20.38,24.78,13.3,25.16,11.25494877420729
data_1971,grad22-NbTiZrMo measure 10 indent 1,13.38,16.7,19.42,20.51,29.99,17.0,21.62,25.96,13.69,21.73,11.028267149434562
data_1972,grad22-NbTiZrMo measure 10 indent 2,13.38,16.7,19.42,20.51,29.99,17.0,21.62,25.96,13.69,21.73,11.286475564425597
data_1973,grad22-NbTiZrMo measure 10 indent 3,13.38,16.7,19.42,20.51,29.99,17.0,21.62,25.96,13.69,21.73,11.376887971188333
data_1975,grad22-NbTiZrMo measure 10 indent 5,13.38,16.7,19.42,20.51,29.99,17.0,21.62,25.96,13.69,21.73,11.18304290680856
data_1976,grad23-Mo measure 1 indent 1,4.9,5.16,89.93,0.0,0.0,4.68,5.02,90.3,0.0,0.0,10.19684577007562
data_1977,grad23-Mo measure 1 indent 2,4.9,5.16,89.93,0.0,0.0,4.68,5.02,90.3,0.0,0.0,10.774714523453016
data_1978,grad23-Mo measure 1 indent 3,4.9,5.16,89.93,0.0,0.0,4.68,5.02,90.3,0.0,0.0,10.224169201857752
data_1979,grad23-Mo measure 1 indent 4,4.9,5.16,89.93,0.0,0.0,4.68,5.02,90.3,0.0,0.0,9.998906864235504
data_1980,grad23-Mo measure 1 indent 5,4.9,5.16,89.93,0.0,0.0,4.68,5.02,90.3,0.0,0.0,9.829138733028337
data_1981,grad23-Mo measure 2 indent 1,5.49,5.98,88.53,0.0,0.0,5.24,5.82,88.93,0.0,0.0,9.832713156223615
data_1982,grad23-Mo measure 2 indent 2,5.49,5.98,88.53,0.0,0.0,5.24,5.82,88.93,0.0,0.0,10.303173348608148
data_1983,grad23-Mo measure 2 indent 3,5.49,5.98,88.53,0.0,0.0,5.24,5.82,88.93,0.0,0.0,9.913402232764218
data_1984,grad23-Mo measure 2 indent 4,5.49,5.98,88.53,0.0,0.0,5.24,5.82,88.93,0.0,0.0,9.461906919823527
data_1985,grad23-Mo measure 2 indent 5,5.49,5.98,88.53,0.0,0.0,5.24,5.82,88.93,0.0,0.0,11.156643429514354
data_1988,grad23-Mo measure 3 indent 3,6.15,6.78,87.07,0.0,0.0,5.88,6.59,87.52,0.0,0.0,10.37166564980172
data_1989,grad23-Mo measure 3 indent 4,6.15,6.78,87.07,0.0,0.0,5.88,6.59,87.52,0.0,0.0,10.351267660580207
data_1990,grad23-Mo measure 3 indent 5,6.15,6.78,87.07,0.0,0.0,5.88,6.59,87.52,0.0,0.0,10.363866600713582
data_1991,grad23-Mo measure 4 indent 1,6.71,8.06,85.23,0.0,0.0,6.42,7.85,85.73,0.0,0.0,11.488439754424796
data_1992,grad23-Mo measure 4 indent 2,6.71,8.06,85.23,0.0,0.0,6.42,7.85,85.73,0.0,0.0,10.437339512060111
data_1993,grad23-Mo measure 4 indent 3,6.71,8.06,85.23,0.0,0.0,6.42,7.85,85.73,0.0,0.0,10.979201748161351
data_1994,grad23-Mo measure 4 indent 4,6.71,8.06,85.23,0.0,0.0,6.42,7.85,85.73,0.0,0.0,10.347777445483764
data_1995,grad23-Mo measure 4 indent 5,6.71,8.06,85.23,0.0,0.0,6.42,7.85,85.73,0.0,0.0,10.591542723905647
data_1996,grad23-Mo measure 5 indent 1,7.57,9.27,83.16,0.0,0.0,7.25,9.03,83.72,0.0,0.0,10.826274572263499
data_1997,grad23-Mo measure 5 indent 2,7.57,9.27,83.16,0.0,0.0,7.25,9.03,83.72,0.0,0.0,10.913037134687116
data_1998,grad23-Mo measure 5 indent 3,7.57,9.27,83.16,0.0,0.0,7.25,9.03,83.72,0.0,0.0,11.437388909967426
data_1999,grad23-Mo measure 5 indent 4,7.57,9.27,83.16,0.0,0.0,7.25,9.03,83.72,0.0,0.0,11.101215717449643
data_2000,grad23-Mo measure 5 indent 5,7.57,9.27,83.16,0.0,0.0,7.25,9.03,83.72,0.0,0.0,10.39994652286474
data_2001,grad23-Mo measure 6 indent 1,8.26,10.42,81.32,0.0,0.0,7.91,10.16,81.93,0.0,0.0,13.82473054067785
data_2002,grad23-Mo measure 6 indent 2,8.26,10.42,81.32,0.0,0.0,7.91,10.16,81.93,0.0,0.0,11.925089827945017
data_2003,grad23-Mo measure 6 indent 3,8.26,10.42,81.32,0.0,0.0,7.91,10.16,81.93,0.0,0.0,12.773568056763494
data_2004,grad23-Mo measure 6 indent 4,8.26,10.42,81.32,0.0,0.0,7.91,10.16,81.93,0.0,0.0,11.559497382222832
data_2006,grad23-Mo measure 7 indent 1,9.24,11.83,78.93,0.0,0.0,8.86,11.55,79.59,0.0,0.0,10.955470027574187
data_2007,grad23-Mo measure 7 indent 2,9.24,11.83,78.93,0.0,0.0,8.86,11.55,79.59,0.0,0.0,13.345464923999245
data_2008,grad23-Mo measure 7 indent 3,9.24,11.83,78.93,0.0,0.0,8.86,11.55,79.59,0.0,0.0,10.980829118816839
data_2009,grad23-Mo measure 7 indent 4,9.24,11.83,78.93,0.0,0.0,8.86,11.55,79.59,0.0,0.0,12.635292780525306
data_2010,grad23-Mo measure 7 indent 5,9.24,11.83,78.93,0.0,0.0,8.86,11.55,79.59,0.0,0.0,12.442574923808195
data_2011,grad23-Mo measure 8 indent 1,10.02,13.56,76.42,0.0,0.0,9.62,13.26,77.13,0.0,0.0,11.58472919408644
data_2012,grad23-Mo measure 8 indent 2,10.02,13.56,76.42,0.0,0.0,9.62,13.26,77.13,0.0,0.0,13.253632646343057
data_2013,grad23-Mo measure 8 indent 3,10.02,13.56,76.42,0.0,0.0,9.62,13.26,77.13,0.0,0.0,11.964034511981847
data_2014,grad23-Mo measure 8 indent 4,10.02,13.56,76.42,0.0,0.0,9.62,13.26,77.13,0.0,0.0,10.878532711227619
data_2015,grad23-Mo measure 8 indent 5,10.02,13.56,76.42,0.0,0.0,9.62,13.26,77.13,0.0,0.0,9.712377745858424
data_2016,grad23-Mo measure 9 indent 1,11.42,14.95,73.63,0.0,0.0,10.97,14.63,74.4,0.0,0.0,12.12741396291018
data_2017,grad23-Mo measure 9 indent 2,11.42,14.95,73.63,0.0,0.0,10.97,14.63,74.4,0.0,0.0,12.43762423685758
data_2018,grad23-Mo measure 9 indent 3,11.42,14.95,73.63,0.0,0.0,10.97,14.63,74.4,0.0,0.0,12.44863485612116
data_2020,grad23-Mo measure 9 indent 5,11.42,14.95,73.63,0.0,0.0,10.97,14.63,74.4,0.0,0.0,11.877526238296348
data_2021,grad23-Mo measure 10 indent 1,12.05,17.11,70.84,0.0,0.0,11.59,16.75,71.66,0.0,0.0,11.43065900779941
data_2022,grad23-Mo measure 10 indent 2,12.05,17.11,70.84,0.0,0.0,11.59,16.75,71.66,0.0,0.0,12.71236242957449
data_2023,grad23-Mo measure 10 indent 3,12.05,17.11,70.84,0.0,0.0,11.59,16.75,71.66,0.0,0.0,12.13016243610506
data_2024,grad23-Mo measure 10 indent 4,12.05,17.11,70.84,0.0,0.0,11.59,16.75,71.66,0.0,0.0,13.094172539769934
data_2025,grad23-Mo measure 10 indent 5,12.05,17.11,70.84,0.0,0.0,11.59,16.75,71.66,0.0,0.0,13.18047250033556
data_2026,grad23-Mo measure 11 indent 1,13.62,18.66,67.72,0.0,0.0,13.11,18.3,68.58,0.0,0.0,11.751244206716711
data_2027,grad23-Mo measure 11 indent 2,13.62,18.66,67.72,0.0,0.0,13.11,18.3,68.58,0.0,0.0,13.509207577523533
data_2028,grad23-Mo measure 11 indent 3,13.62,18.66,67.72,0.0,0.0,13.11,18.3,68.58,0.0,0.0,12.867038173408947
data_2029,grad23-Mo measure 11 indent 4,13.62,18.66,67.72,0.0,0.0,13.11,18.3,68.58,0.0,0.0,11.598488490340332
data_2030,grad23-Mo measure 11 indent 5,13.62,18.66,67.72,0.0,0.0,13.11,18.3,68.58,0.0,0.0,11.44022512048136
data_2031,grad23-NbZr measure 1 indent 1,15.31,20.74,63.95,0.0,0.0,14.76,20.37,64.86,0.0,0.0,13.423418263869092
data_2032,grad23-NbZr measure 1 indent 2,15.31,20.74,63.95,0.0,0.0,14.76,20.37,64.86,0.0,0.0,12.453002820280583
data_2033,grad23-NbZr measure 1 indent 3,15.31,20.74,63.95,0.0,0.0,14.76,20.37,64.86,0.0,0.0,13.411467019582545
data_2034,grad23-NbZr measure 1 indent 4,15.31,20.74,63.95,0.0,0.0,14.76,20.37,64.86,0.0,0.0,14.020639503297026
data_2035,grad23-NbZr measure 1 indent 5,15.31,20.74,63.95,0.0,0.0,14.76,20.37,64.86,0.0,0.0,13.285535265776375
data_2036,grad23-NbZr measure 2 indent 1,16.57,22.78,60.65,0.0,0.0,16.0,22.41,61.59,0.0,0.0,13.431909093676072
data_2037,grad23-NbZr measure 2 indent 2,16.57,22.78,60.65,0.0,0.0,16.0,22.41,61.59,0.0,0.0,12.474944084446758
data_2038,grad23-NbZr measure 2 indent 3,16.57,22.78,60.65,0.0,0.0,16.0,22.41,61.59,0.0,0.0,13.471358738433397
data_2039,grad23-NbZr measure 2 indent 4,16.57,22.78,60.65,0.0,0.0,16.0,22.41,61.59,0.0,0.0,12.012699101356006
data_2040,grad23-NbZr measure 2 indent 5,16.57,22.78,60.65,0.0,0.0,16.0,22.41,61.59,0.0,0.0,13.405077684813874
data_2041,grad23-NbZr measure 3 indent 1,18.09,24.98,56.93,0.0,0.0,17.49,24.61,57.9,0.0,0.0,12.161456217461145
data_2042,grad23-NbZr measure 3 indent 2,18.09,24.98,56.93,0.0,0.0,17.49,24.61,57.9,0.0,0.0,13.760444244602324
data_2043,grad23-NbZr measure 3 indent 3,18.09,24.98,56.93,0.0,0.0,17.49,24.61,57.9,0.0,0.0,13.342774319620649
data_2045,grad23-NbZr measure 3 indent 5,18.09,24.98,56.93,0.0,0.0,17.49,24.61,57.9,0.0,0.0,12.524640026698737
data_2046,grad23-NbZr measure 4 indent 1,19.35,27.23,53.42,0.0,0.0,18.74,26.86,54.41,0.0,0.0,11.756671755069291
data_2047,grad23-NbZr measure 4 indent 2,19.35,27.23,53.42,0.0,0.0,18.74,26.86,54.41,0.0,0.0,13.70782851591391
data_2048,grad23-NbZr measure 4 indent 3,19.35,27.23,53.42,0.0,0.0,18.74,26.86,54.41,0.0,0.0,12.767576419620156
data_2049,grad23-NbZr measure 4 indent 4,19.35,27.23,53.42,0.0,0.0,18.74,26.86,54.41,0.0,0.0,12.379649551918218
data_2050,grad23-NbZr measure 4 indent 5,19.35,27.23,53.42,0.0,0.0,18.74,26.86,54.41,0.0,0.0,12.591014223869543
data_2051,grad23-NbZr measure 5 indent 1,20.84,29.74,49.43,0.0,0.0,20.21,29.37,50.42,0.0,0.0,11.82215217829009
data_2052,grad23-NbZr measure 5 indent 2,20.84,29.74,49.43,0.0,0.0,20.21,29.37,50.42,0.0,0.0,12.431228735548107
data_2053,grad23-NbZr measure 5 indent 3,20.84,29.74,49.43,0.0,0.0,20.21,29.37,50.42,0.0,0.0,12.064012520789847
data_2054,grad23-NbZr measure 5 indent 4,20.84,29.74,49.43,0.0,0.0,20.21,29.37,50.42,0.0,0.0,12.3440285820679
data_2055,grad23-NbZr measure 5 indent 5,20.84,29.74,49.43,0.0,0.0,20.21,29.37,50.42,0.0,0.0,12.305022557248307
data_2056,grad23-NbZr measure 6 indent 1,22.38,32.76,44.86,0.0,0.0,21.74,32.42,45.84,0.0,0.0,11.66698692634369
data_2057,grad23-NbZr measure 6 indent 2,22.38,32.76,44.86,0.0,0.0,21.74,32.42,45.84,0.0,0.0,11.891782000561646
data_2058,grad23-NbZr measure 6 indent 3,22.38,32.76,44.86,0.0,0.0,21.74,32.42,45.84,0.0,0.0,10.678967521180361
data_2059,grad23-NbZr measure 6 indent 4,22.38,32.76,44.86,0.0,0.0,21.74,32.42,45.84,0.0,0.0,12.024745696163867
data_2060,grad23-NbZr measure 6 indent 5,22.38,32.76,44.86,0.0,0.0,21.74,32.42,45.84,0.0,0.0,12.282608208602614
data_2061,grad23-NbZr measure 7 indent 1,23.83,35.31,40.86,0.0,0.0,23.19,34.99,41.82,0.0,0.0,10.632635777253363
data_2062,grad23-NbZr measure 7 indent 2,23.83,35.31,40.86,0.0,0.0,23.19,34.99,41.82,0.0,0.0,11.94585159759275
data_2063,grad23-NbZr measure 7 indent 3,23.83,35.31,40.86,0.0,0.0,23.19,34.99,41.82,0.0,0.0,11.992769133148151
data_2064,grad23-NbZr measure 7 indent 4,23.83,35.31,40.86,0.0,0.0,23.19,34.99,41.82,0.0,0.0,11.680896109310087
data_2065,grad23-NbZr measure 7 indent 5,23.83,35.31,40.86,0.0,0.0,23.19,34.99,41.82,0.0,0.0,11.288807599666406
data_2067,grad23-NbZr measure 8 indent 2,25.68,38.25,36.07,0.0,0.0,25.04,37.98,36.98,0.0,0.0,11.272682063284702
data_2068,grad23-NbZr measure 8 indent 3,25.68,38.25,36.07,0.0,0.0,25.04,37.98,36.98,0.0,0.0,11.297864092977392
data_2069,grad23-NbZr measure 8 indent 4,25.68,38.25,36.07,0.0,0.0,25.04,37.98,36.98,0.0,0.0,11.274827368490662
data_2071,grad23-NbZr measure 9 indent 1,27.62,41.59,30.79,0.0,0.0,26.98,41.38,31.64,0.0,0.0,11.066863550825225
data_2072,grad23-NbZr measure 9 indent 2,27.62,41.59,30.79,0.0,0.0,26.98,41.38,31.64,0.0,0.0,11.469128881484497
data_2073,grad23-NbZr measure 9 indent 3,27.62,41.59,30.79,0.0,0.0,26.98,41.38,31.64,0.0,0.0,10.62041053039689
data_2074,grad23-NbZr measure 9 indent 4,27.62,41.59,30.79,0.0,0.0,26.98,41.38,31.64,0.0,0.0,10.943778385704322
data_2075,grad23-NbZr measure 9 indent 5,27.62,41.59,30.79,0.0,0.0,26.98,41.38,31.64,0.0,0.0,10.828023162257926
data_2076,grad23-NbZr measure 10 indent 1,29.15,44.77,26.09,0.0,0.0,28.52,44.62,26.85,0.0,0.0,10.216616105668429
data_2077,grad23-NbZr measure 10 indent 2,29.15,44.77,26.09,0.0,0.0,28.52,44.62,26.85,0.0,0.0,10.9933914844592
data_2078,grad23-NbZr measure 10 indent 3,29.15,44.77,26.09,0.0,0.0,28.52,44.62,26.85,0.0,0.0,11.101620170981835
data_2079,grad23-NbZr measure 10 indent 4,29.15,44.77,26.09,0.0,0.0,28.52,44.62,26.85,0.0,0.0,10.961187503892535
data_2080,grad23-NbZr measure 10 indent 5,29.15,44.77,26.09,0.0,0.0,28.52,44.62,26.85,0.0,0.0,9.651702666737075
data_2081,grad23-NbZr measure 11 indent 1,30.92,46.88,22.2,0.0,0.0,30.31,46.8,22.89,0.0,0.0,11.516502282586584
data_2082,grad23-NbZr measure 11 indent 2,30.92,46.88,22.2,0.0,0.0,30.31,46.8,22.89,0.0,0.0,10.566785062182717
data_2083,grad23-NbZr measure 11 indent 3,30.92,46.88,22.2,0.0,0.0,30.31,46.8,22.89,0.0,0.0,9.861718358909725
data_2084,grad23-NbZr measure 11 indent 4,30.92,46.88,22.2,0.0,0.0,30.31,46.8,22.89,0.0,0.0,9.856257855649535
data_2085,grad23-NbZr measure 11 indent 5,30.92,46.88,22.2,0.0,0.0,30.31,46.8,22.89,0.0,0.0,9.08031970630032
data_2086,grad23-NbZr measure 12 indent 1,32.32,48.99,18.68,0.0,0.0,31.73,48.98,19.29,0.0,0.0,9.925818797580881
data_2087,grad23-NbZr measure 12 indent 2,32.32,48.99,18.68,0.0,0.0,31.73,48.98,19.29,0.0,0.0,10.27172169060594
data_2088,grad23-NbZr measure 12 indent 3,32.32,48.99,18.68,0.0,0.0,31.73,48.98,19.29,0.0,0.0,8.727763565555668
data_2089,grad23-NbZr measure 12 indent 4,32.32,48.99,18.68,0.0,0.0,31.73,48.98,19.29,0.0,0.0,9.309292106153883
data_2090,grad23-NbZr measure 12 indent 5,32.32,48.99,18.68,0.0,0.0,31.73,48.98,19.29,0.0,0.0,9.778356232019803
data_2092,grad24-Mo measure 1 indent 2,0.0,0.0,92.07,2.36,5.57,0.0,0.0,95.64,1.22,3.14,11.178168543827866
data_2093,grad24-Mo measure 1 indent 3,0.0,0.0,92.07,2.36,5.57,0.0,0.0,95.64,1.22,3.14,11.162902187941778
data_2094,grad24-Mo measure 1 indent 4,0.0,0.0,92.07,2.36,5.57,0.0,0.0,95.64,1.22,3.14,11.157224888517852
data_2096,grad24-Mo measure 2 indent 1,0.0,0.0,92.01,1.63,6.36,0.0,0.0,95.57,0.85,3.58,10.466549060019776
data_2097,grad24-Mo measure 2 indent 2,0.0,0.0,92.01,1.63,6.36,0.0,0.0,95.57,0.85,3.58,10.462558292293577
data_2098,grad24-Mo measure 2 indent 3,0.0,0.0,92.01,1.63,6.36,0.0,0.0,95.57,0.85,3.58,10.406970640038036
data_2099,grad24-Mo measure 2 indent 4,0.0,0.0,92.01,1.63,6.36,0.0,0.0,95.57,0.85,3.58,10.330783797357272
data_2100,grad24-Mo measure 2 indent 5,0.0,0.0,92.01,1.63,6.36,0.0,0.0,95.57,0.85,3.58,10.435800190352467
data_2101,grad24-Mo measure 3 indent 1,0.0,0.0,88.66,2.98,8.36,0.0,0.0,93.64,1.57,4.79,10.760384474712065
data_2102,grad24-Mo measure 3 indent 2,0.0,0.0,88.66,2.98,8.36,0.0,0.0,93.64,1.57,4.79,10.652963343127345
data_2103,grad24-Mo measure 3 indent 3,0.0,0.0,88.66,2.98,8.36,0.0,0.0,93.64,1.57,4.79,10.724097536542914
data_2104,grad24-Mo measure 3 indent 4,0.0,0.0,88.66,2.98,8.36,0.0,0.0,93.64,1.57,4.79,10.760038883794358
data_2106,grad24-Mo measure 4 indent 1,0.0,0.0,87.56,2.95,9.48,0.0,0.0,92.98,1.56,5.46,11.097300407430652
data_2107,grad24-Mo measure 4 indent 2,0.0,0.0,87.56,2.95,9.48,0.0,0.0,92.98,1.56,5.46,11.115243977264438
data_2108,grad24-Mo measure 4 indent 3,0.0,0.0,87.56,2.95,9.48,0.0,0.0,92.98,1.56,5.46,11.305355555510019
data_2109,grad24-Mo measure 4 indent 4,0.0,0.0,87.56,2.95,9.48,0.0,0.0,92.98,1.56,5.46,11.189062408616143
data_2110,grad24-Mo measure 4 indent 5,0.0,0.0,87.56,2.95,9.48,0.0,0.0,92.98,1.56,5.46,11.0609425945302
data_2111,grad24-Mo measure 5 indent 1,0.0,0.0,85.71,3.63,10.67,0.0,0.0,91.86,1.94,6.2,11.459279681117318
data_2112,grad24-Mo measure 5 indent 2,0.0,0.0,85.71,3.63,10.67,0.0,0.0,91.86,1.94,6.2,11.418313643633796
data_2113,grad24-Mo measure 5 indent 3,0.0,0.0,85.71,3.63,10.67,0.0,0.0,91.86,1.94,6.2,11.476218691013814
data_2115,grad24-Mo measure 5 indent 5,0.0,0.0,85.71,3.63,10.67,0.0,0.0,91.86,1.94,6.2,11.740510630094882
data_2116,grad24-Mo measure 6 indent 1,0.0,0.0,84.15,3.89,11.96,0.0,0.0,90.9,2.1,7.0,11.778505423330339
data_2117,grad24-Mo measure 6 indent 2,0.0,0.0,84.15,3.89,11.96,0.0,0.0,90.9,2.1,7.0,11.862312049980467
data_2118,grad24-Mo measure 6 indent 3,0.0,0.0,84.15,3.89,11.96,0.0,0.0,90.9,2.1,7.0,11.23614574081717
data_2119,grad24-Mo measure 6 indent 4,0.0,0.0,84.15,3.89,11.96,0.0,0.0,90.9,2.1,7.0,12.365952318385208
data_2120,grad24-Mo measure 6 indent 5,0.0,0.0,84.15,3.89,11.96,0.0,0.0,90.9,2.1,7.0,11.315091991263285
data_2121,grad24-Mo measure 7 indent 1,0.0,0.0,82.3,4.38,13.32,0.0,0.0,89.74,2.38,7.87,12.173465745553356
data_2122,grad24-Mo measure 7 indent 2,0.0,0.0,82.3,4.38,13.32,0.0,0.0,89.74,2.38,7.87,11.927136107070243
data_2123,grad24-Mo measure 7 indent 3,0.0,0.0,82.3,4.38,13.32,0.0,0.0,89.74,2.38,7.87,11.468952178480176
data_2124,grad24-Mo measure 7 indent 4,0.0,0.0,82.3,4.38,13.32,0.0,0.0,89.74,2.38,7.87,11.80885028147744
data_2125,grad24-Mo measure 7 indent 5,0.0,0.0,82.3,4.38,13.32,0.0,0.0,89.74,2.38,7.87,12.192586419220214
data_2126,grad24-Mo measure 8 indent 1,0.0,0.0,80.52,4.86,14.62,0.0,0.0,88.61,2.67,8.72,12.401144453514647
data_2127,grad24-Mo measure 8 indent 2,0.0,0.0,80.52,4.86,14.62,0.0,0.0,88.61,2.67,8.72,12.772987720673719
data_2128,grad24-Mo measure 8 indent 3,0.0,0.0,80.52,4.86,14.62,0.0,0.0,88.61,2.67,8.72,13.300475334486926
data_2130,grad24-Mo measure 8 indent 5,0.0,0.0,80.52,4.86,14.62,0.0,0.0,88.61,2.67,8.72,12.574160667332752
data_2131,grad24-Mo measure 9 indent 1,0.0,0.0,78.45,5.58,15.98,0.0,0.0,87.27,3.1,9.63,12.357640802135741
data_2132,grad24-Mo measure 9 indent 2,0.0,0.0,78.45,5.58,15.98,0.0,0.0,87.27,3.1,9.63,12.68314610203294
data_2133,grad24-Mo measure 9 indent 3,0.0,0.0,78.45,5.58,15.98,0.0,0.0,87.27,3.1,9.63,13.448907887459034
data_2134,grad24-Mo measure 9 indent 4,0.0,0.0,78.45,5.58,15.98,0.0,0.0,87.27,3.1,9.63,12.553134406957176
data_2135,grad24-Mo measure 9 indent 5,0.0,0.0,78.45,5.58,15.98,0.0,0.0,87.27,3.1,9.63,13.220105406589783
data_2136,grad24-Mo measure 10 indent 1,0.0,0.0,71.05,10.25,18.7,0.0,0.0,82.33,5.93,11.74,12.636791473552748
data_2137,grad24-Mo measure 10 indent 2,0.0,0.0,71.05,10.25,18.7,0.0,0.0,82.33,5.93,11.74,11.6480882587104
data_2138,grad24-Mo measure 10 indent 3,0.0,0.0,71.05,10.25,18.7,0.0,0.0,82.33,5.93,11.74,12.905932230975688
data_2139,grad24-Mo measure 10 indent 4,0.0,0.0,71.05,10.25,18.7,0.0,0.0,82.33,5.93,11.74,11.814414595249303
data_2140,grad24-Mo measure 10 indent 5,0.0,0.0,71.05,10.25,18.7,0.0,0.0,82.33,5.93,11.74,12.55545331804114
data_2141,grad24-Mo measure 11 indent 1,0.0,0.0,69.11,11.35,19.54,0.0,0.0,80.96,6.64,12.41,12.607557501526333
data_2142,grad24-Mo measure 11 indent 2,0.0,0.0,69.11,11.35,19.54,0.0,0.0,80.96,6.64,12.41,15.162850228639318
data_2143,grad24-Mo measure 11 indent 3,0.0,0.0,69.11,11.35,19.54,0.0,0.0,80.96,6.64,12.41,11.894370996045417
data_2144,grad24-Mo measure 11 indent 4,0.0,0.0,69.11,11.35,19.54,0.0,0.0,80.96,6.64,12.41,11.5099471813132
data_2145,grad24-Mo measure 11 indent 5,0.0,0.0,69.11,11.35,19.54,0.0,0.0,80.96,6.64,12.41,14.653885933394282
data_2146,grad24-TiCr measure 1 indent 1,0.0,0.0,67.24,12.35,20.4,0.0,0.0,79.61,7.3,13.09,13.389577117253722
data_2147,grad24-TiCr measure 1 indent 2,0.0,0.0,67.24,12.35,20.4,0.0,0.0,79.61,7.3,13.09,14.19626983676453
data_2148,grad24-TiCr measure 1 indent 3,0.0,0.0,67.24,12.35,20.4,0.0,0.0,79.61,7.3,13.09,12.459246916264448
data_2149,grad24-TiCr measure 1 indent 4,0.0,0.0,67.24,12.35,20.4,0.0,0.0,79.61,7.3,13.09,13.907489803378713
data_2150,grad24-TiCr measure 1 indent 5,0.0,0.0,67.24,12.35,20.4,0.0,0.0,79.61,7.3,13.09,13.42058927241188
data_2151,grad24-TiCr measure 2 indent 1,0.0,0.0,65.33,13.4,21.27,0.0,0.0,78.2,8.01,13.8,12.902926105020693
data_2152,grad24-TiCr measure 2 indent 2,0.0,0.0,65.33,13.4,21.27,0.0,0.0,78.2,8.01,13.8,12.759996840925707
data_2153,grad24-TiCr measure 2 indent 3,0.0,0.0,65.33,13.4,21.27,0.0,0.0,78.2,8.01,13.8,13.053486701269236
data_2155,grad24-TiCr measure 2 indent 5,0.0,0.0,65.33,13.4,21.27,0.0,0.0,78.2,8.01,13.8,13.866400270748805
data_2156,grad24-TiCr measure 3 indent 1,0.0,0.0,62.87,15.09,22.04,0.0,0.0,76.35,9.15,14.51,13.876813107223466
data_2157,grad24-TiCr measure 3 indent 2,0.0,0.0,62.87,15.09,22.04,0.0,0.0,76.35,9.15,14.51,14.231072445409414
data_2158,grad24-TiCr measure 3 indent 3,0.0,0.0,62.87,15.09,22.04,0.0,0.0,76.35,9.15,14.51,14.19696228666931
data_2159,grad24-TiCr measure 3 indent 4,0.0,0.0,62.87,15.09,22.04,0.0,0.0,76.35,9.15,14.51,12.511115847652935
data_2160,grad24-TiCr measure 3 indent 5,0.0,0.0,62.87,15.09,22.04,0.0,0.0,76.35,9.15,14.51,15.045718926408632
data_2162,grad24-TiCr measure 4 indent 2,0.0,0.0,61.54,15.88,22.58,0.0,0.0,75.32,9.7,14.98,13.777948484299136
data_2163,grad24-TiCr measure 4 indent 3,0.0,0.0,61.54,15.88,22.58,0.0,0.0,75.32,9.7,14.98,14.412129451495135
data_2164,grad24-TiCr measure 4 indent 4,0.0,0.0,61.54,15.88,22.58,0.0,0.0,75.32,9.7,14.98,14.70290378726671
data_2165,grad24-TiCr measure 4 indent 5,0.0,0.0,61.54,15.88,22.58,0.0,0.0,75.32,9.7,14.98,14.23184477254118
data_2166,grad24-TiCr measure 5 indent 1,0.0,0.0,59.95,16.82,23.24,0.0,0.0,74.07,10.37,15.56,13.930415450233676
data_2167,grad24-TiCr measure 5 indent 2,0.0,0.0,59.95,16.82,23.24,0.0,0.0,74.07,10.37,15.56,15.276272287131967
data_2168,grad24-TiCr measure 5 indent 3,0.0,0.0,59.95,16.82,23.24,0.0,0.0,74.07,10.37,15.56,15.570995527292974
data_2169,grad24-TiCr measure 5 indent 4,0.0,0.0,59.95,16.82,23.24,0.0,0.0,74.07,10.37,15.56,14.375947006334085
data_2170,grad24-TiCr measure 5 indent 5,0.0,0.0,59.95,16.82,23.24,0.0,0.0,74.07,10.37,15.56,15.053333480814368
data_2171,grad24-TiCr measure 6 indent 1,0.0,0.0,57.92,17.64,24.43,0.0,0.0,72.43,11.01,16.56,14.944877558736344
data_2172,grad24-TiCr measure 6 indent 2,0.0,0.0,57.92,17.64,24.43,0.0,0.0,72.43,11.01,16.56,15.468247766883845
data_2173,grad24-TiCr measure 6 indent 3,0.0,0.0,57.92,17.64,24.43,0.0,0.0,72.43,11.01,16.56,14.976033406613752
data_2174,grad24-TiCr measure 6 indent 4,0.0,0.0,57.92,17.64,24.43,0.0,0.0,72.43,11.01,16.56,14.186965525562986
data_2175,grad24-TiCr measure 6 indent 5,0.0,0.0,57.92,17.64,24.43,0.0,0.0,72.43,11.01,16.56,13.742332311734218
data_2176,grad24-TiCr measure 7 indent 1,0.0,0.0,52.66,19.48,27.86,0.0,0.0,67.96,12.55,19.49,14.35740897734189
data_2177,grad24-TiCr measure 7 indent 2,0.0,0.0,52.66,19.48,27.86,0.0,0.0,67.96,12.55,19.49,14.164451376069778
data_2178,grad24-TiCr measure 7 indent 3,0.0,0.0,52.66,19.48,27.86,0.0,0.0,67.96,12.55,19.49,13.910912795767768
data_2179,grad24-TiCr measure 7 indent 4,0.0,0.0,52.66,19.48,27.86,0.0,0.0,67.96,12.55,19.49,14.824370989554893
data_2180,grad24-TiCr measure 7 indent 5,0.0,0.0,52.66,19.48,27.86,0.0,0.0,67.96,12.55,19.49,13.947214758988224
data_2181,grad24-TiCr measure 8 indent 1,0.0,0.0,46.55,21.73,31.72,0.0,0.0,62.41,14.54,23.05,13.885795945231845
data_2182,grad24-TiCr measure 8 indent 2,0.0,0.0,46.55,21.73,31.72,0.0,0.0,62.41,14.54,23.05,14.169737895280129
data_2183,grad24-TiCr measure 8 indent 3,0.0,0.0,46.55,21.73,31.72,0.0,0.0,62.41,14.54,23.05,14.529677399202432
data_2184,grad24-TiCr measure 8 indent 4,0.0,0.0,46.55,21.73,31.72,0.0,0.0,62.41,14.54,23.05,15.093235569770522
data_2185,grad24-TiCr measure 8 indent 5,0.0,0.0,46.55,21.73,31.72,0.0,0.0,62.41,14.54,23.05,13.993503750495481
data_2186,grad24-TiCr measure 9 indent 1,0.0,0.0,40.03,23.66,36.31,0.0,0.0,55.97,16.51,27.52,15.261716085630283
data_2187,grad24-TiCr measure 9 indent 2,0.0,0.0,40.03,23.66,36.31,0.0,0.0,55.97,16.51,27.52,16.177356034139265
data_2189,grad24-TiCr measure 9 indent 4,0.0,0.0,40.03,23.66,36.31,0.0,0.0,55.97,16.51,27.52,13.474999821415212
data_2190,grad24-TiCr measure 9 indent 5,0.0,0.0,40.03,23.66,36.31,0.0,0.0,55.97,16.51,27.52,13.405275999806545
data_2191,grad24-TiCr measure 10 indent 1,0.0,0.0,31.5,25.42,43.08,0.0,0.0,46.63,18.79,34.57,14.068659301457064
data_2192,grad24-TiCr measure 10 indent 2,0.0,0.0,31.5,25.42,43.08,0.0,0.0,46.63,18.79,34.57,14.171271191454949
data_2193,grad24-TiCr measure 10 indent 3,0.0,0.0,31.5,25.42,43.08,0.0,0.0,46.63,18.79,34.57,13.549721461968002
data_2194,grad24-TiCr measure 10 indent 4,0.0,0.0,31.5,25.42,43.08,0.0,0.0,46.63,18.79,34.57,13.394890307134618
data_2195,grad24-TiCr measure 10 indent 5,0.0,0.0,31.5,25.42,43.08,0.0,0.0,46.63,18.79,34.57,14.001510030544377
data_2197,grad24-TiCr measure 11 indent 2,0.0,0.0,24.97,26.51,48.52,0.0,0.0,38.71,20.52,40.77,15.508041960911909
data_2198,grad24-TiCr measure 11 indent 3,0.0,0.0,24.97,26.51,48.52,0.0,0.0,38.71,20.52,40.77,13.921779249076339
data_2199,grad24-TiCr measure 11 indent 4,0.0,0.0,24.97,26.51,48.52,0.0,0.0,38.71,20.52,40.77,12.575648814765522
data_2200,grad24-TiCr measure 11 indent 5,0.0,0.0,24.97,26.51,48.52,0.0,0.0,38.71,20.52,40.77,12.862593280867886
data_2202,grad25-Mo measure 1 indent 2,2.01,2.72,92.57,0.62,2.08,1.94,2.68,93.93,0.31,1.15,10.146898430822247
data_2203,grad25-Mo measure 1 indent 3,2.01,2.72,92.57,0.62,2.08,1.94,2.68,93.93,0.31,1.15,10.01928097875237
data_2204,grad25-Mo measure 1 indent 4,2.01,2.72,92.57,0.62,2.08,1.94,2.68,93.93,0.31,1.15,9.980774061274431
data_2205,grad25-Mo measure 1 indent 5,2.01,2.72,92.57,0.62,2.08,1.94,2.68,93.93,0.31,1.15,9.822076187141164
data_2206,grad25-Mo measure 2 indent 1,2.01,3.25,91.35,0.87,2.52,1.95,3.21,93.01,0.44,1.39,10.362502771527556
data_2208,grad25-Mo measure 2 indent 3,2.01,3.25,91.35,0.87,2.52,1.95,3.21,93.01,0.44,1.39,10.357439016026575
data_2209,grad25-Mo measure 2 indent 4,2.01,3.25,91.35,0.87,2.52,1.95,3.21,93.01,0.44,1.39,10.464859639480933
data_2210,grad25-Mo measure 2 indent 5,2.01,3.25,91.35,0.87,2.52,1.95,3.21,93.01,0.44,1.39,10.436778601261825
data_2211,grad25-Mo measure 3 indent 1,2.22,3.73,90.15,0.8,3.1,2.16,3.68,92.04,0.41,1.72,10.719148438488899
data_2212,grad25-Mo measure 3 indent 2,2.22,3.73,90.15,0.8,3.1,2.16,3.68,92.04,0.41,1.72,10.655523548320364
data_2213,grad25-Mo measure 3 indent 3,2.22,3.73,90.15,0.8,3.1,2.16,3.68,92.04,0.41,1.72,10.630010710388246
data_2214,grad25-Mo measure 3 indent 4,2.22,3.73,90.15,0.8,3.1,2.16,3.68,92.04,0.41,1.72,10.437800598783447
data_2215,grad25-Mo measure 3 indent 5,2.22,3.73,90.15,0.8,3.1,2.16,3.68,92.04,0.41,1.72,10.190102468713523
data_2216,grad25-Mo measure 4 indent 1,2.34,4.39,88.29,1.34,3.63,2.29,4.36,90.64,0.69,2.02,11.264470609999176
data_2217,grad25-Mo measure 4 indent 2,2.34,4.39,88.29,1.34,3.63,2.29,4.36,90.64,0.69,2.02,10.39041713298336
data_2218,grad25-Mo measure 4 indent 3,2.34,4.39,88.29,1.34,3.63,2.29,4.36,90.64,0.69,2.02,10.270980100522463
data_2219,grad25-Mo measure 4 indent 4,2.34,4.39,88.29,1.34,3.63,2.29,4.36,90.64,0.69,2.02,10.749445165202149
data_2220,grad25-Mo measure 4 indent 5,2.34,4.39,88.29,1.34,3.63,2.29,4.36,90.64,0.69,2.02,10.909179519011293
data_2221,grad25-Mo measure 5 indent 1,2.78,4.94,86.28,1.55,4.44,2.73,4.94,89.04,0.8,2.49,9.791697033670632
data_2222,grad25-Mo measure 5 indent 2,2.78,4.94,86.28,1.55,4.44,2.73,4.94,89.04,0.8,2.49,10.837001126683983
data_2223,grad25-Mo measure 5 indent 3,2.78,4.94,86.28,1.55,4.44,2.73,4.94,89.04,0.8,2.49,11.201458872465654
data_2224,grad25-Mo measure 5 indent 4,2.78,4.94,86.28,1.55,4.44,2.73,4.94,89.04,0.8,2.49,10.926841124981397
data_2225,grad25-Mo measure 5 indent 5,2.78,4.94,86.28,1.55,4.44,2.73,4.94,89.04,0.8,2.49,10.664708883486526
data_2226,grad25-Mo measure 6 indent 1,2.88,5.73,83.88,1.91,5.6,2.85,5.77,87.23,0.99,3.16,10.338435564649492
data_2227,grad25-Mo measure 6 indent 2,2.88,5.73,83.88,1.91,5.6,2.85,5.77,87.23,0.99,3.16,12.115882892622727
data_2228,grad25-Mo measure 6 indent 3,2.88,5.73,83.88,1.91,5.6,2.85,5.77,87.23,0.99,3.16,11.148419784066292
data_2229,grad25-Mo measure 6 indent 4,2.88,5.73,83.88,1.91,5.6,2.85,5.77,87.23,0.99,3.16,11.316704932505274
data_2230,grad25-Mo measure 6 indent 5,2.88,5.73,83.88,1.91,5.6,2.85,5.77,87.23,0.99,3.16,10.852641408254975
data_2231,grad25-Mo measure 7 indent 1,3.28,6.51,81.37,2.38,6.45,3.27,6.6,85.22,1.25,3.66,11.478424762153221
data_2233,grad25-Mo measure 7 indent 3,3.28,6.51,81.37,2.38,6.45,3.27,6.6,85.22,1.25,3.66,11.39451314309151
data_2234,grad25-Mo measure 7 indent 4,3.28,6.51,81.37,2.38,6.45,3.27,6.6,85.22,1.25,3.66,11.552602299409466
data_2235,grad25-Mo measure 7 indent 5,3.28,6.51,81.37,2.38,6.45,3.27,6.6,85.22,1.25,3.66,11.751770643669634
data_2236,grad25-Mo measure 8 indent 1,3.78,7.58,77.99,2.92,7.73,3.8,7.76,82.47,1.54,4.43,11.948297082100744
data_2237,grad25-Mo measure 8 indent 2,3.78,7.58,77.99,2.92,7.73,3.8,7.76,82.47,1.54,4.43,14.0965495485785
data_2238,grad25-Mo measure 8 indent 3,3.78,7.58,77.99,2.92,7.73,3.8,7.76,82.47,1.54,4.43,12.01662969702992
data_2239,grad25-Mo measure 8 indent 4,3.78,7.58,77.99,2.92,7.73,3.8,7.76,82.47,1.54,4.43,10.32449192373409
data_2240,grad25-Mo measure 8 indent 5,3.78,7.58,77.99,2.92,7.73,3.8,7.76,82.47,1.54,4.43,11.630160182935967
data_2241,grad25-Mo measure 9 indent 1,3.92,8.42,76.02,2.84,8.8,3.96,8.67,80.79,1.5,5.07,12.732470657744315
data_2242,grad25-Mo measure 9 indent 2,3.92,8.42,76.02,2.84,8.8,3.96,8.67,80.79,1.5,5.07,12.254686152681312
data_2243,grad25-Mo measure 9 indent 3,3.92,8.42,76.02,2.84,8.8,3.96,8.67,80.79,1.5,5.07,12.267588977460349
data_2244,grad25-Mo measure 9 indent 4,3.92,8.42,76.02,2.84,8.8,3.96,8.67,80.79,1.5,5.07,12.939678354965992
data_2245,grad25-Mo measure 9 indent 5,3.92,8.42,76.02,2.84,8.8,3.96,8.67,80.79,1.5,5.07,12.608444355018063
data_2246,grad25-Mo measure 10 indent 1,4.39,9.52,72.5,3.42,10.16,4.48,9.9,77.87,1.84,5.91,13.272682271234316
data_2247,grad25-Mo measure 10 indent 2,4.39,9.52,72.5,3.42,10.16,4.48,9.9,77.87,1.84,5.91,12.859786314527515
data_2248,grad25-Mo measure 10 indent 3,4.39,9.52,72.5,3.42,10.16,4.48,9.9,77.87,1.84,5.91,12.997361039907574
data_2249,grad25-Mo measure 10 indent 4,4.39,9.52,72.5,3.42,10.16,4.48,9.9,77.87,1.84,5.91,12.874620937769166
data_2250,grad25-Mo measure 10 indent 5,4.39,9.52,72.5,3.42,10.16,4.48,9.9,77.87,1.84,5.91,13.046219653431827
data_2252,grad25-Mo measure 11 indent 2,4.94,10.66,69.03,3.57,11.81,5.09,11.19,74.85,1.93,6.94,13.511838385290362
data_2253,grad25-Mo measure 11 indent 3,4.94,10.66,69.03,3.57,11.81,5.09,11.19,74.85,1.93,6.94,13.611760934821888
data_2255,grad25-Mo measure 11 indent 5,4.94,10.66,69.03,3.57,11.81,5.09,11.19,74.85,1.93,6.94,13.582188168221634
data_2256,grad25-Mo measure 12 indent 1,6.19,11.78,64.53,5.51,11.99,6.46,12.53,70.86,3.02,7.14,16.874059199457466
data_2257,grad25-Mo measure 12 indent 2,6.19,11.78,64.53,5.51,11.99,6.46,12.53,70.86,3.02,7.14,13.054592878387908
data_2258,grad25-Mo measure 12 indent 3,6.19,11.78,64.53,5.51,11.99,6.46,12.53,70.86,3.02,7.14,13.798591185439761
data_2259,grad25-Mo measure 12 indent 4,6.19,11.78,64.53,5.51,11.99,6.46,12.53,70.86,3.02,7.14,15.32585852313386
data_2260,grad25-Mo measure 12 indent 5,6.19,11.78,64.53,5.51,11.99,6.46,12.53,70.86,3.02,7.14,13.880211295704513
data_2261,grad25-NbTiZrCr measure 1 indent 1,6.13,12.69,61.68,4.76,14.73,6.47,13.63,68.41,2.64,8.85,16.00240729794804
data_2262,grad25-NbTiZrCr measure 1 indent 2,6.13,12.69,61.68,4.76,14.73,6.47,13.63,68.41,2.64,8.85,16.234084632184103
data_2263,grad25-NbTiZrCr measure 1 indent 3,6.13,12.69,61.68,4.76,14.73,6.47,13.63,68.41,2.64,8.85,16.28309196379763
data_2264,grad25-NbTiZrCr measure 1 indent 4,6.13,12.69,61.68,4.76,14.73,6.47,13.63,68.41,2.64,8.85,16.51555044827439
data_2265,grad25-NbTiZrCr measure 1 indent 5,6.13,12.69,61.68,4.76,14.73,6.47,13.63,68.41,2.64,8.85,16.391282257938936
data_2266,grad25-NbTiZrCr measure 2 indent 1,7.3,13.94,56.53,7.12,15.11,7.82,15.22,63.72,4.01,9.23,16.443335965922305
data_2267,grad25-NbTiZrCr measure 2 indent 2,7.3,13.94,56.53,7.12,15.11,7.82,15.22,63.72,4.01,9.23,14.622646193243877
data_2268,grad25-NbTiZrCr measure 2 indent 3,7.3,13.94,56.53,7.12,15.11,7.82,15.22,63.72,4.01,9.23,14.43278313272717
data_2269,grad25-NbTiZrCr measure 2 indent 4,7.3,13.94,56.53,7.12,15.11,7.82,15.22,63.72,4.01,9.23,15.048476027566021
data_2270,grad25-NbTiZrCr measure 2 indent 5,7.3,13.94,56.53,7.12,15.11,7.82,15.22,63.72,4.01,9.23,15.2266997124255
data_2271,grad25-NbTiZrCr measure 3 indent 1,8.22,14.87,52.04,8.68,16.19,8.94,16.48,59.57,4.96,10.04,15.596603967275458
data_2272,grad25-NbTiZrCr measure 3 indent 2,8.22,14.87,52.04,8.68,16.19,8.94,16.48,59.57,4.96,10.04,15.269650788884157
data_2273,grad25-NbTiZrCr measure 3 indent 3,8.22,14.87,52.04,8.68,16.19,8.94,16.48,59.57,4.96,10.04,13.7903297871297
data_2274,grad25-NbTiZrCr measure 3 indent 4,8.22,14.87,52.04,8.68,16.19,8.94,16.48,59.57,4.96,10.04,13.385058647692418
data_2275,grad25-NbTiZrCr measure 3 indent 5,8.22,14.87,52.04,8.68,16.19,8.94,16.48,59.57,4.96,10.04,14.91558167144962
data_2276,grad25-NbTiZrCr measure 4 indent 1,8.8,16.06,47.47,9.89,17.77,9.74,18.09,55.22,5.75,11.2,13.62862710988893
data_2277,grad25-NbTiZrCr measure 4 indent 2,8.8,16.06,47.47,9.89,17.77,9.74,18.09,55.22,5.75,11.2,13.950547120026824
data_2278,grad25-NbTiZrCr measure 4 indent 3,8.8,16.06,47.47,9.89,17.77,9.74,18.09,55.22,5.75,11.2,14.023814860624386
data_2279,grad25-NbTiZrCr measure 4 indent 4,8.8,16.06,47.47,9.89,17.77,9.74,18.09,55.22,5.75,11.2,14.747875913887306
data_2280,grad25-NbTiZrCr measure 4 indent 5,8.8,16.06,47.47,9.89,17.77,9.74,18.09,55.22,5.75,11.2,13.295774289905664
data_2281,grad25-NbTiZrCr measure 5 indent 1,9.07,17.0,42.19,11.18,20.56,10.26,19.6,50.23,6.64,13.26,13.089503695991068
data_2282,grad25-NbTiZrCr measure 5 indent 2,9.07,17.0,42.19,11.18,20.56,10.26,19.6,50.23,6.64,13.26,13.606562589892189
data_2283,grad25-NbTiZrCr measure 5 indent 3,9.07,17.0,42.19,11.18,20.56,10.26,19.6,50.23,6.64,13.26,14.039174603296763
data_2284,grad25-NbTiZrCr measure 5 indent 4,9.07,17.0,42.19,11.18,20.56,10.26,19.6,50.23,6.64,13.26,13.573170844492841
data_2285,grad25-NbTiZrCr measure 5 indent 5,9.07,17.0,42.19,11.18,20.56,10.26,19.6,50.23,6.64,13.26,14.744496528269801
data_2286,grad25-NbTiZrCr measure 6 indent 1,8.54,17.73,37.8,11.23,24.71,9.89,20.92,46.05,6.83,16.31,14.382809356943852
data_2287,grad25-NbTiZrCr measure 6 indent 2,8.54,17.73,37.8,11.23,24.71,9.89,20.92,46.05,6.83,16.31,14.428415745750788
data_2288,grad25-NbTiZrCr measure 6 indent 3,8.54,17.73,37.8,11.23,24.71,9.89,20.92,46.05,6.83,16.31,14.514184310430608
data_2290,grad25-NbTiZrCr measure 6 indent 5,8.54,17.73,37.8,11.23,24.71,9.89,20.92,46.05,6.83,16.31,14.524507826105573
data_2291,grad25-NbTiZrCr measure 7 indent 1,8.96,18.45,32.65,13.4,26.55,10.63,22.3,40.75,8.35,17.96,12.671982815497696
data_2292,grad25-NbTiZrCr measure 7 indent 2,8.96,18.45,32.65,13.4,26.55,10.63,22.3,40.75,8.35,17.96,14.125171364584705
data_2293,grad25-NbTiZrCr measure 7 indent 3,8.96,18.45,32.65,13.4,26.55,10.63,22.3,40.75,8.35,17.96,13.340469335745293
data_2294,grad25-NbTiZrCr measure 7 indent 4,8.96,18.45,32.65,13.4,26.55,10.63,22.3,40.75,8.35,17.96,13.666548785624087
data_2295,grad25-NbTiZrCr measure 7 indent 5,8.96,18.45,32.65,13.4,26.55,10.63,22.3,40.75,8.35,17.96,13.73444735285382
data_2296,grad25-NbTiZrCr measure 8 indent 1,10.38,19.72,28.67,15.63,25.59,12.44,24.08,36.14,9.84,17.49,11.421046975461099
data_2297,grad25-NbTiZrCr measure 8 indent 2,10.38,19.72,28.67,15.63,25.59,12.44,24.08,36.14,9.84,17.49,15.516052002195591
data_2298,grad25-NbTiZrCr measure 8 indent 3,10.38,19.72,28.67,15.63,25.59,12.44,24.08,36.14,9.84,17.49,15.688889703807043
data_2299,grad25-NbTiZrCr measure 8 indent 4,10.38,19.72,28.67,15.63,25.59,12.44,24.08,36.14,9.84,17.49,12.377023744759732
data_2300,grad25-NbTiZrCr measure 8 indent 5,10.38,19.72,28.67,15.63,25.59,12.44,24.08,36.14,9.84,17.49,11.484543036411461
data_2302,grad25-NbTiZrCr measure 9 indent 2,10.22,20.31,24.11,14.92,30.44,12.55,25.4,31.13,9.62,21.31,11.581673117022836
data_2303,grad25-NbTiZrCr measure 9 indent 3,10.22,20.31,24.11,14.92,30.44,12.55,25.4,31.13,9.62,21.31,11.331626639929315
data_2304,grad25-NbTiZrCr measure 9 indent 4,10.22,20.31,24.11,14.92,30.44,12.55,25.4,31.13,9.62,21.31,11.173554723838553
data_2305,grad25-NbTiZrCr measure 9 indent 5,10.22,20.31,24.11,14.92,30.44,12.55,25.4,31.13,9.62,21.31,10.94698770702089
data_2306,grad25-NbTiZrCr measure 10 indent 1,10.57,21.21,20.66,16.09,31.48,13.16,26.9,27.07,10.52,22.35,11.052212052910699
data_2309,grad25-NbTiZrCr measure 10 indent 4,10.57,21.21,20.66,16.09,31.48,13.16,26.9,27.07,10.52,22.35,11.054612102561626
data_2310,grad25-NbTiZrCr measure 10 indent 5,10.57,21.21,20.66,16.09,31.48,13.16,26.9,27.07,10.52,22.35,11.031475288933407
data_2311,grad25-NbTiZrCr measure 11 indent 1,11.11,22.05,17.05,17.24,32.56,14.04,28.38,22.67,11.44,23.46,11.037628681121065
data_2312,grad25-NbTiZrCr measure 11 indent 2,11.11,22.05,17.05,17.24,32.56,14.04,28.38,22.67,11.44,23.46,10.885480775379047
data_2313,grad25-NbTiZrCr measure 11 indent 3,11.11,22.05,17.05,17.24,32.56,14.04,28.38,22.67,11.44,23.46,10.83059311857663
data_2314,grad25-NbTiZrCr measure 11 indent 4,11.11,22.05,17.05,17.24,32.56,14.04,28.38,22.67,11.44,23.46,10.665660107117972
data_2315,grad25-NbTiZrCr measure 11 indent 5,11.11,22.05,17.05,17.24,32.56,14.04,28.38,22.67,11.44,23.46,10.840704787661483
data_2316,grad25-NbTiZrCr measure 12 indent 1,11.44,22.97,14.44,17.94,33.21,14.6,29.85,19.38,12.02,24.15,10.79110001018013
data_2317,grad25-NbTiZrCr measure 12 indent 2,11.44,22.97,14.44,17.94,33.21,14.6,29.85,19.38,12.02,24.15,10.459822620752039
data_2318,grad25-NbTiZrCr measure 12 indent 3,11.44,22.97,14.44,17.94,33.21,14.6,29.85,19.38,12.02,24.15,10.551571259431418
data_2319,grad25-NbTiZrCr measure 12 indent 4,11.44,22.97,14.44,17.94,33.21,14.6,29.85,19.38,12.02,24.15,10.372981592905699
data_2320,grad25-NbTiZrCr measure 12 indent 5,11.44,22.97,14.44,17.94,33.21,14.6,29.85,19.38,12.02,24.15,10.725056037288548
