Repository: Raphael-Boichot/Accelerated-exploration-of-multinary-systems

# Main
The file main coded in matlab allows to predict value of Young modulus, Hardness, and to determine if the phase is crystalline or amorphous.

### Path

The first step is to change the path in main.m

### Choice of the data for the train 

There are different set of data. These data are located in the section "input". 
The dataset used can be chosen my modifying the variable "Data" in main.m.
To use other datasets than those provided, columns must be named Zr_at, Nb_at, Mo_at, Ti_at, Cr_at, E_GPa, H_GPa, CI and XRD in order to work.

File: matlab/input/Raw_data_corrected.csv (part 6 of 9)
v,Indent,Zr_at,Nb_at,Mo_at,Ti_at,Cr_at,Zr_m,Nb_m,Mo_m,Ti_m,Cr_m,E_GPa,H_GPa,CI,IQ,XRD
data_1309,grad16-Ti measure 11 indent 4,12.61,13.38,15.53,39.14,19.35,17.0,18.38,22.03,27.72,14.87,135.06115652155745,9.068923740408762,0.0147478,35343.68,0
data_1310,grad16-Ti measure 11 indent 5,12.61,13.38,15.53,39.14,19.35,17.0,18.38,22.03,27.72,14.87,136.65050826171267,9.05868399761135,0.0147478,35343.68,0
data_1311,grad16-Ti measure 12 indent 1,13.25,13.99,16.07,36.12,20.58,17.64,18.97,22.51,25.26,15.62,142.98718419679685,9.157078624704065,0.0147478,35343.68,0
data_1312,grad16-Ti measure 12 indent 2,13.25,13.99,16.07,36.12,20.58,17.64,18.97,22.51,25.26,15.62,139.64231894996908,9.312557983653598,0.0147478,35343.68,0
data_1313,grad16-Ti measure 12 indent 3,13.25,13.99,16.07,36.12,20.58,17.64,18.97,22.51,25.26,15.62,135.02970870099333,9.423530343502149,0.0147478,35343.68,0
data_1314,grad16-Ti measure 12 indent 4,13.25,13.99,16.07,36.12,20.58,17.64,18.97,22.51,25.26,15.62,138.5741206178646,9.159854066331496,0.0147478,35343.68,0
data_1315,grad16-Ti measure 12 indent 5,13.25,13.99,16.07,36.12,20.58,17.64,18.97,22.51,25.26,15.62,137.9711814994422,9.352793343912845,0.0147478,35343.68,0
data_1316,grad16-Ti measure 13 indent 1,14.15,14.58,16.78,32.99,21.51,18.56,19.49,23.15,22.72,16.08,145.8110979334242,9.42818338721315,0.0147478,35343.68,0
data_1317,grad16-Ti measure 13 indent 2,14.15,14.58,16.78,32.99,21.51,18.56,19.49,23.15,22.72,16.08,141.40465145391727,9.728026729420591,0.0147478,35343.68,0
data_1318,grad16-Ti measure 13 indent 3,14.15,14.58,16.78,32.99,21.51,18.56,19.49,23.15,22.72,16.08,141.5290116589417,9.650282603122433,0.0147478,35343.68,0
data_1319,grad16-Ti measure 13 indent 4,14.15,14.58,16.78,32.99,21.51,18.56,19.49,23.15,22.72,16.08,138.9279257187485,9.960945995915633,0.0147478,35343.68,0
data_1320,grad16-Ti measure 13 indent 5,14.15,14.58,16.78,32.99,21.51,18.56,19.49,23.15,22.72,16.08,144.71949291740086,9.54041547203029,0.0147478,35343.68,0
data_1321,grad17-Zr measure 1 indent 1,70.73,13.55,0.0,0.0,15.72,75.65,14.76,0.0,0.0,9.58,0,0,0.0147478,35343.68,0
data_1322,grad17-Zr measure 1 indent 2,70.73,13.55,0.0,0.0,15.72,75.65,14.76,0.0,0.0,9.58,112.14743613517419,7.535291809500037,0.0147478,35343.68,0
data_1323,grad17-Zr measure 1 indent 3,70.73,13.55,0.0,0.0,15.72,75.65,14.76,0.0,0.0,9.58,116.5497662613259,7.547252922879271,0.0147478,35343.68,0
data_1324,grad17-Zr measure 1 indent 4,70.73,13.55,0.0,0.0,15.72,75.65,14.76,0.0,0.0,9.58,113.30921143704116,7.589659381997819,0.0147478,35343.68,0
data_1325,grad17-Zr measure 1 indent 5,70.73,13.55,0.0,0.0,15.72,75.65,14.76,0.0,0.0,9.58,115.18431416082566,7.596001109913162,0.0147478,35343.68,0
data_1326,grad17-Zr measure 2 indent 1,66.86,14.9,0.0,0.0,18.25,72.33,16.41,0.0,0.0,11.25,112.74152637632642,7.489968541986197,0.0147478,35343.68,0
data_1327,grad17-Zr measure 2 indent 2,66.86,14.9,0.0,0.0,18.25,72.33,16.41,0.0,0.0,11.25,114.90149960339375,7.449179876046213,0.0147478,35343.68,0
data_1328,grad17-Zr measure 2 indent 3,66.86,14.9,0.0,0.0,18.25,72.33,16.41,0.0,0.0,11.25,109.05108488599923,7.748050926861446,0.0147478,35343.68,0
data_1329,grad17-Zr measure 2 indent 4,66.86,14.9,0.0,0.0,18.25,72.33,16.41,0.0,0.0,11.25,108.3198207842737,7.738689731198903,0.0147478,35343.68,0
data_1330,grad17-Zr measure 2 indent 5,66.86,14.9,0.0,0.0,18.25,72.33,16.41,0.0,0.0,11.25,113.2365295839865,7.548963045189743,0.0147478,35343.68,0
data_1331,grad17-Zr measure 3 indent 1,63.38,15.94,0.0,0.0,20.68,69.34,17.76,0.0,0.0,12.9,103.31511828393359,7.052899242978439,0.0147478,35343.68,0
data_1332,grad17-Zr measure 3 indent 2,63.38,15.94,0.0,0.0,20.68,69.34,17.76,0.0,0.0,12.9,104.99230038995394,7.1614194573868915,0.0147478,35343.68,0
data_1333,grad17-Zr measure 3 indent 3,63.38,15.94,0.0,0.0,20.68,69.34,17.76,0.0,0.0,12.9,102.46628287711452,7.089861211422669,0.0147478,35343.68,0
data_1334,grad17-Zr measure 3 indent 4,63.38,15.94,0.0,0.0,20.68,69.34,17.76,0.0,0.0,12.9,105.41963716007646,7.037965748533237,0.0147478,35343.68,0
data_1335,grad17-Zr measure 3 indent 5,63.38,15.94,0.0,0.0,20.68,69.34,17.76,0.0,0.0,12.9,103.29668513155669,7.102651055375549,0.0147478,35343.68,0
data_1336,grad17-Zr measure 4 indent 1,59.45,17.21,0.0,0.0,23.34,65.85,19.42,0.0,0.0,14.74,96.63904283113104,6.405818094303263,0.0147478,35343.68,0
data_1337,grad17-Zr measure 4 indent 2,59.45,17.21,0.0,0.0,23.34,65.85,19.42,0.0,0.0,14.74,95.23470448085926,6.433197359614972,0.0147478,35343.68,0
data_1338,grad17-Zr measure 4 indent 3,59.45,17.21,0.0,0.0,23.34,65.85,19.42,0.0,0.0,14.74,97.69756028040091,6.368281601373196,0.0147478,35343.68,0
data_1339,grad17-Zr measure 4 indent 4,59.45,17.21,0.0,0.0,23.34,65.85,19.42,0.0,0.0,14.74,96.49648970280528,6.278661313767503,0.0147478,35343.68,0
data_1340,grad17-Zr measure 4 indent 5,59.45,17.21,0.0,0.0,23.34,65.85,19.42,0.0,0.0,14.74,98.73354382180787,6.390376243663048,0.0147478,35343.68,0
data_1341,grad17-Zr measure 5 indent 1,55.62,18.41,0.0,0.0,25.97,62.37,21.03,0.0,0.0,16.6,103.76946199561392,6.862847579866395,0.0147478,35343.68,0
data_1342,grad17-Zr measure 5 indent 2,55.62,18.41,0.0,0.0,25.97,62.37,21.03,0.0,0.0,16.6,100.29404407544456,6.716393427264261,0.0147478,35343.68,0
data_1343,grad17-Zr measure 5 indent 3,55.62,18.41,0.0,0.0,25.97,62.37,21.03,0.0,0.0,16.6,102.87117951498635,6.756464037853415,0.0147478,35343.68,0
data_1344,grad17-Zr measure 5 indent 4,55.62,18.41,0.0,0.0,25.97,62.37,21.03,0.0,0.0,16.6,103.4198459339791,6.7936554777475395,0.0147478,35343.68,0
data_1345,grad17-Zr measure 5 indent 5,55.62,18.41,0.0,0.0,25.97,62.37,21.03,0.0,0.0,16.6,96.80440745270387,6.89778105351269,0.0147478,35343.68,0
data_1346,grad17-Zr measure 6 indent 1,51.73,19.5,0.0,0.0,28.77,58.79,22.57,0.0,0.0,18.64,102.21228399610324,7.311958979594687,0.0147478,35343.68,0
data_1347,grad17-Zr measure 6 indent 2,51.73,19.5,0.0,0.0,28.77,58.79,22.57,0.0,0.0,18.64,106.30826486150437,7.191760517819247,0.0147478,35343.68,0
data_1348,grad17-Zr measure 6 indent 3,51.73,19.5,0.0,0.0,28.77,58.79,22.57,0.0,0.0,18.64,104.09681529723028,7.2714530417096785,0.0147478,35343.68,0
data_1349,grad17-Zr measure 6 indent 4,51.73,19.5,0.0,0.0,28.77,58.79,22.57,0.0,0.0,18.64,106.95860903363075,7.285602212336447,0.0147478,35343.68,0
data_1350,grad17-Zr measure 6 indent 5,51.73,19.5,0.0,0.0,28.77,58.79,22.57,0.0,0.0,18.64,109.84353203781802,7.207732880698688,0.0147478,35343.68,0
data_1351,grad17-Zr measure 7 indent 1,47.97,20.18,0.0,0.0,31.85,55.35,23.71,0.0,0.0,20.94,111.45544750954363,7.763972869680971,0.0147478,35343.68,0
data_1352,grad17-Zr measure 7 indent 2,47.97,20.18,0.0,0.0,31.85,55.35,23.71,0.0,0.0,20.94,111.2046365891002,7.69624949027023,0.0147478,35343.68,0
data_1353,grad17-Zr measure 7 indent 3,47.97,20.18,0.0,0.0,31.85,55.35,23.71,0.0,0.0,20.94,110.03958368365886,7.80430549595654,0.0147478,35343.68,0
data_1354,grad17-Zr measure 7 indent 4,47.97,20.18,0.0,0.0,31.85,55.35,23.71,0.0,0.0,20.94,111.19429433150877,7.701998549588349,0.0147478,35343.68,0
data_1355,grad17-Zr measure 7 indent 5,47.97,20.18,0.0,0.0,31.85,55.35,23.71,0.0,0.0,20.94,110.52207841927452,7.932241133484251,0.0147478,35343.68,0
data_1356,grad17-Zr measure 8 indent 1,43.93,21.13,0.0,0.0,34.94,51.46,25.21,0.0,0.0,23.33,116.48335430685728,8.441040415805912,0.0147478,35343.68,0
data_1357,grad17-Zr measure 8 indent 2,43.93,21.13,0.0,0.0,34.94,51.46,25.21,0.0,0.0,23.33,84.84454789162041,5.107464463636765,0.0147478,35343.68,0
data_1358,grad17-Zr measure 8 indent 3,43.93,21.13,0.0,0.0,34.94,51.46,25.21,0.0,0.0,23.33,113.22035291511514,8.59514164991677,0.0147478,35343.68,0
data_1359,grad17-Zr measure 8 indent 4,43.93,21.13,0.0,0.0,34.94,51.46,25.21,0.0,0.0,23.33,119.12981192899568,8.410517699179184,0.0147478,35343.68,0
data_1360,grad17-Zr measure 8 indent 5,43.93,21.13,0.0,0.0,34.94,51.46,25.21,0.0,0.0,23.33,118.0418799667301,8.407006264448404,0.0147478,35343.68,0
data_1361,grad17-Zr measure 9 indent 1,40.02,22.09,0.0,0.0,37.89,47.58,26.75,0.0,0.0,25.68,123.55249009614835,9.223453076696133,0.0147478,35343.68,0
data_1362,grad17-Zr measure 9 indent 2,40.02,22.09,0.0,0.0,37.89,47.58,26.75,0.0,0.0,25.68,127.52542695177175,8.957397724533424,0.0147478,35343.68,0
data_1363,grad17-Zr measure 9 indent 3,40.02,22.09,0.0,0.0,37.89,47.58,26.75,0.0,0.0,25.68,121.12583724203577,8.996637611480683,0.0147478,35343.68,0
data_1364,grad17-Zr measure 9 indent 4,40.02,22.09,0.0,0.0,37.89,47.58,26.75,0.0,0.0,25.68,123.50486457854265,8.727815488283978,0.0147478,35343.68,0
data_1365,grad17-Zr measure 9 indent 5,40.02,22.09,0.0,0.0,37.89,47.58,26.75,0.0,0.0,25.68,0,0,0.0147478,35343.68,0
data_1366,grad17-Zr measure 10 indent 1,36.08,22.89,0.0,0.0,41.04,43.58,28.16,0.0,0.0,28.26,128.51896062966318,9.390739453123487,0.0147478,35343.68,0
data_1367,grad17-Zr measure 10 indent 2,36.08,22.89,0.0,0.0,41.04,43.58,28.16,0.0,0.0,28.26,125.92507145056167,9.633576002846151,0.0147478,35343.68,0
data_1368,grad17-Zr measure 10 indent 3,36.08,22.89,0.0,0.0,41.04,43.58,28.16,0.0,0.0,28.26,126.08981177910438,9.609451486335514,0.0147478,35343.68,0
data_1369,grad17-Zr measure 10 indent 4,36.08,22.89,0.0,0.0,41.04,43.58,28.16,0.0,0.0,28.26,128.9557918862528,9.338945769413964,0.0147478,35343.68,0
data_1370,grad17-Zr measure 10 indent 5,36.08,22.89,0.0,0.0,41.04,43.58,28.16,0.0,0.0,28.26,129.0649991297646,9.516763112626679,0.0147478,35343.68,0
data_1371,grad17-Zr measure 11 indent 1,32.73,23.47,0.0,0.0,43.79,40.11,29.3,0.0,0.0,30.59,132.69003208224973,9.891128313758575,0.0147478,35343.68,0
data_1372,grad17-Zr measure 11 indent 2,32.73,23.47,0.0,0.0,43.79,40.11,29.3,0.0,0.0,30.59,130.7608345870996,9.750430127000143,0.0147478,35343.68,0
data_1373,grad17-Zr measure 11 indent 3,32.73,23.47,0.0,0.0,43.79,40.11,29.3,0.0,0.0,30.59,133.4230743528779,9.910459800269685,0.0147478,35343.68,0
data_1374,grad17-Zr measure 11 indent 4,32.73,23.47,0.0,0.0,43.79,40.11,29.3,0.0,0.0,30.59,127.35926677771151,10.289913186169445,0.0147478,35343.68,0
data_1375,grad17-Zr measure 11 indent 5,32.73,23.47,0.0,0.0,43.79,40.11,29.3,0.0,0.0,30.59,135.54671573874302,9.829756079637127,0.0147478,35343.68,0
data_1376,grad17-NbCr measure 1 indent 1,30.82,23.98,0.0,0.0,45.2,38.05,30.15,0.0,0.0,31.81,126.66412076031659,10.305555382468789,0.0147478,35343.68,0
data_1377,grad17-NbCr measure 1 indent 2,30.82,23.98,0.0,0.0,45.2,38.05,30.15,0.0,0.0,31.81,25.65891854551137,0.6032887771027445,0.0147478,35343.68,0
data_1378,grad17-NbCr measure 1 indent 3,30.82,23.98,0.0,0.0,45.2,38.05,30.15,0.0,0.0,31.81,122.60576792695193,10.338657386047903,0.0147478,35343.68,0
data_1379,grad17-NbCr measure 1 indent 4,30.82,23.98,0.0,0.0,45.2,38.05,30.15,0.0,0.0,31.81,126.41843432492405,10.13419818236903,0.0147478,35343.68,0
data_1380,grad17-NbCr measure 1 indent 5,30.82,23.98,0.0,0.0,45.2,38.05,30.15,0.0,0.0,31.81,128.20346543167489,10.085301537255297,0.0147478,35343.68,0
data_1381,grad17-NbCr measure 2 indent 1,27.44,24.48,0.0,0.0,48.08,34.39,31.25,0.0,0.0,34.36,132.22867351920445,10.814846427482522,0.0147478,35343.68,0
data_1382,grad17-NbCr measure 2 indent 2,27.44,24.48,0.0,0.0,48.08,34.39,31.25,0.0,0.0,34.36,131.93448146125854,10.5680488608998,0.0147478,35343.68,0
data_1383,grad17-NbCr measure 2 indent 3,27.44,24.48,0.0,0.0,48.08,34.39,31.25,0.0,0.0,34.36,132.00832415454926,10.697836353291276,0.0147478,35343.68,0
data_1384,grad17-NbCr measure 2 indent 4,27.44,24.48,0.0,0.0,48.08,34.39,31.25,0.0,0.0,34.36,132.25770939337968,10.725330673030184,0.0147478,35343.68,0
data_1385,grad17-NbCr measure 2 indent 5,27.44,24.48,0.0,0.0,48.08,34.39,31.25,0.0,0.0,34.36,137.93427779113367,10.494020049257873,0.0147478,35343.68,0
data_1386,grad17-NbCr measure 3 indent 1,24.46,24.99,0.0,0.0,50.55,31.07,32.33,0.0,0.0,36.6,142.0069821782486,10.946853728841125,0.0147478,35343.68,0
data_1387,grad17-NbCr measure 3 indent 2,24.46,24.99,0.0,0.0,50.55,31.07,32.33,0.0,0.0,36.6,119.74967290417567,9.571757444447378,0.0147478,35343.68,0
data_1388,grad17-NbCr measure 3 indent 3,24.46,24.99,0.0,0.0,50.55,31.07,32.33,0.0,0.0,36.6,143.24070602585277,10.990617133460358,0.0147478,35343.68,0
data_1389,grad17-NbCr measure 3 indent 4,24.46,24.99,0.0,0.0,50.55,31.07,32.33,0.0,0.0,36.6,141.838699714473,11.213771280554646,0.0147478,35343.68,0
data_1390,grad17-NbCr measure 3 indent 5,24.46,24.99,0.0,0.0,50.55,31.07,32.33,0.0,0.0,36.6,142.62225057274102,11.177461993633749,0.0147478,35343.68,0
data_1391,grad17-NbCr measure 4 indent 1,21.59,25.44,0.0,0.0,52.97,27.79,33.35,0.0,0.0,38.86,145.53719464606723,11.427980759998153,0.0147478,35343.68,0
data_1392,grad17-NbCr measure 4 indent 2,21.59,25.44,0.0,0.0,52.97,27.79,33.35,0.0,0.0,38.86,148.54444117318184,11.471128259000034,0.0147478,35343.68,0
data_1393,grad17-NbCr measure 4 indent 3,21.59,25.44,0.0,0.0,52.97,27.79,33.35,0.0,0.0,38.86,145.20539519087185,11.783472690101293,0.0147478,35343.68,0
data_1394,grad17-NbCr measure 4 indent 4,21.59,25.44,0.0,0.0,52.97,27.79,33.35,0.0,0.0,38.86,144.69626519482952,11.349553394275654,0.0147478,35343.68,0
data_1395,grad17-NbCr measure 4 indent 5,21.59,25.44,0.0,0.0,52.97,27.79,33.35,0.0,0.0,38.86,149.17017109003461,11.328940898527556,0.0147478,35343.68,0
data_1396,grad17-NbCr measure 5 indent 1,19.21,25.89,0.0,0.0,54.9,24.99,34.3,0.0,0.0,40.71,148.3605037909798,11.669560572200993,0.0147478,35343.68,0
data_1397,grad17-NbCr measure 5 indent 2,19.21,25.89,0.0,0.0,54.9,24.99,34.3,0.0,0.0,40.71,148.08939753624318,11.707317302055472,0.0147478,35343.68,0
data_1398,grad17-NbCr measure 5 indent 3,19.21,25.89,0.0,0.0,54.9,24.99,34.3,0.0,0.0,40.71,147.5318933573763,11.924876013403283,0.0147478,35343.68,0
data_1399,grad17-NbCr measure 5 indent 4,19.21,25.89,0.0,0.0,54.9,24.99,34.3,0.0,0.0,40.71,145.37560749008463,11.828380374933136,0.0147478,35343.68,0
data_1400,grad17-NbCr measure 5 indent 5,19.21,25.89,0.0,0.0,54.9,24.99,34.3,0.0,0.0,40.71,148.73023859721926,11.677645220559844,0.0147478,35343.68,0
data_1401,grad17-NbCr measure 6 indent 1,16.55,26.56,0.0,0.0,56.88,21.77,35.58,0.0,0.0,42.65,158.75323505428844,12.211459293736688,0.0147478,35343.68,0
data_1402,grad17-NbCr measure 6 indent 2,16.55,26.56,0.0,0.0,56.88,21.77,35.58,0.0,0.0,42.65,134.58353703156413,6.476911698398363,0.0147478,35343.68,0
data_1403,grad17-NbCr measure 6 indent 3,16.55,26.56,0.0,0.0,56.88,21.77,35.58,0.0,0.0,42.65,146.03087805948869,7.309234586416352,0.0147478,35343.68,0
data_1404,grad17-NbCr measure 6 indent 4,16.55,26.56,0.0,0.0,56.88,21.77,35.58,0.0,0.0,42.65,160.60009677243087,12.06994660190335,0.0147478,35343.68,0
data_1405,grad17-NbCr measure 6 indent 5,16.55,26.56,0.0,0.0,56.88,21.77,35.58,0.0,0.0,42.65,0,0,0.0147478,35343.68,0
data_1406,grad17-NbCr measure 7 indent 1,14.7,27.04,0.0,0.0,58.26,19.48,36.5,0.0,0.0,44.02,160.10106093412074,12.392815297393057,0.0147478,35343.68,0
data_1407,grad17-NbCr measure 7 indent 2,14.7,27.04,0.0,0.0,58.26,19.48,36.5,0.0,0.0,44.02,165.22826773664283,12.430041249707527,0.0147478,35343.68,0
data_1408,grad17-NbCr measure 7 indent 3,14.7,27.04,0.0,0.0,58.26,19.48,36.5,0.0,0.0,44.02,159.90167784002148,12.54537997696962,0.0147478,35343.68,0
data_1409,grad17-NbCr measure 7 indent 4,14.7,27.04,0.0,0.0,58.26,19.48,36.5,0.0,0.0,44.02,163.12370638529083,12.35042580261099,0.0147478,35343.68,0
data_1410,grad17-NbCr measure 7 indent 5,14.7,27.04,0.0,0.0,58.26,19.48,36.5,0.0,0.0,44.02,159.8956367773511,12.427441192626523,0.0147478,35343.68,0
data_1411,grad17-NbCr measure 8 indent 1,12.61,27.72,0.0,0.0,59.67,16.84,37.72,0.0,0.0,45.44,160.24032200837033,12.901210306846,0.0147478,35343.68,0
data_1412,grad17-NbCr measure 8 indent 2,12.61,27.72,0.0,0.0,59.67,16.84,37.72,0.0,0.0,45.44,166.46982727931854,12.75319279135012,0.0147478,35343.68,0
data_1413,grad17-NbCr measure 8 indent 3,12.61,27.72,0.0,0.0,59.67,16.84,37.72,0.0,0.0,45.44,164.38736102039817,12.837412214284267,0.0147478,35343.68,0
data_1414,grad17-NbCr measure 8 indent 4,12.61,27.72,0.0,0.0,59.67,16.84,37.72,0.0,0.0,45.44,151.50035387878827,13.172555672030887,0.0147478,35343.68,0
data_1415,grad17-NbCr measure 8 indent 5,12.61,27.72,0.0,0.0,59.67,16.84,37.72,0.0,0.0,45.44,168.09939574013723,12.476584080801876,0.0147478,35343.68,0
data_1416,grad17-NbCr measure 9 indent 1,10.88,28.43,0.0,0.0,60.68,14.62,38.91,0.0,0.0,46.47,164.6124271512778,13.051178310270211,0.0147478,35343.68,0
data_1417,grad17-NbCr measure 9 indent 2,10.88,28.43,0.0,0.0,60.68,14.62,38.91,0.0,0.0,46.47,165.5219164065416,12.861856410396218,0.0147478,35343.68,0
data_1418,grad17-NbCr measure 9 indent 3,10.88,28.43,0.0,0.0,60.68,14.62,38.91,0.0,0.0,46.47,160.95330092824875,13.200616832983146,0.0147478,35343.68,0
data_1419,grad17-NbCr measure 9 indent 4,10.88,28.43,0.0,0.0,60.68,14.62,38.91,0.0,0.0,46.47,167.57203405894197,12.97642873358417,0.0147478,35343.68,0
data_1420,grad17-NbCr measure 9 indent 5,10.88,28.43,0.0,0.0,60.68,14.62,38.91,0.0,0.0,46.47,164.21159218856292,12.997658620295768,0.0147478,35343.68,0
data_1421,grad17-NbCr measure 10 indent 1,9.11,29.4,0.0,0.0,61.49,12.3,40.41,0.0,0.0,47.29,0,0,0.0147478,35343.68,0
data_1422,grad17-NbCr measure 10 indent 2,9.11,29.4,0.0,0.0,61.49,12.3,40.41,0.0,0.0,47.29,172.57972734784187,12.816612764200478,0.0147478,35343.68,0
data_1423,grad17-NbCr measure 10 indent 3,9.11,29.4,0.0,0.0,61.49,12.3,40.41,0.0,0.0,47.29,170.95853442477176,13.314135558570403,0.0147478,35343.68,0
data_1424,grad17-NbCr measure 10 indent 4,9.11,29.4,0.0,0.0,61.49,12.3,40.41,0.0,0.0,47.29,171.4652414797165,12.93855994691882,0.0147478,35343.68,0
data_1425,grad17-NbCr measure 10 indent 5,9.11,29.4,0.0,0.0,61.49,12.3,40.41,0.0,0.0,47.29,169.63998298020834,12.740251310665196,0.0147478,35343.68,0
data_1426,grad18-Zr measure 1 indent 1,67.23,0.0,13.59,0.0,19.18,72.72,0.0,15.46,0.0,11.82,97.00020557739381,7.364938650615575,0.0147478,35343.68,0
data_1427,grad18-Zr measure 1 indent 2,67.23,0.0,13.59,0.0,19.18,72.72,0.0,15.46,0.0,11.82,98.85075995225603,7.349127551718629,0.0147478,35343.68,0
data_1428,grad18-Zr measure 1 indent 3,67.23,0.0,13.59,0.0,19.18,72.72,0.0,15.46,0.0,11.82,100.69080354118412,7.344848490062963,0.0147478,35343.68,0
data_1429,grad18-Zr measure 1 indent 4,67.23,0.0,13.59,0.0,19.18,72.72,0.0,15.46,0.0,11.82,98.22123147970471,7.212565792807374,0.0147478,35343.68,0
data_1430,grad18-Zr measure 1 indent 5,67.23,0.0,13.59,0.0,19.18,72.72,0.0,15.46,0.0,11.82,97.56892399992861,7.443512494108935,0.0147478,35343.68,0
data_1431,grad18-Zr measure 2 indent 1,63.13,0.0,15.1,0.0,21.77,69.06,0.0,17.37,0.0,13.57,102.87111383693167,8.080924292349277,0.0147478,35343.68,0
data_1432,grad18-Zr measure 2 indent 2,63.13,0.0,15.1,0.0,21.77,69.06,0.0,17.37,0.0,13.57,104.0308696877504,7.989298055438934,0.0147478,35343.68,0
data_1433,grad18-Zr measure 2 indent 3,63.13,0.0,15.1,0.0,21.77,69.06,0.0,17.37,0.0,13.57,101.80654220190263,8.000849639730522,0.0147478,35343.68,0
data_1434,grad18-Zr measure 2 indent 4,63.13,0.0,15.1,0.0,21.77,69.06,0.0,17.37,0.0,13.57,106.85324865528958,7.880163229022237,0.0147478,35343.68,0
data_1435,grad18-Zr measure 2 indent 5,63.13,0.0,15.1,0.0,21.77,69.06,0.0,17.37,0.0,13.57,102.08500826992507,7.999911513568318,0.0147478,35343.68,0
data_1436,grad18-Zr measure 3 indent 1,58.83,0.0,16.5,0.0,24.67,65.19,0.0,19.23,0.0,15.58,105.14639949223566,8.840215555508003,0.0147478,35343.68,0
data_1437,grad18-Zr measure 3 indent 2,58.83,0.0,16.5,0.0,24.67,65.19,0.0,19.23,0.0,15.58,109.23158846508646,8.773881900121108,0.0147478,35343.68,0
data_1438,grad18-Zr measure 3 indent 3,58.83,0.0,16.5,0.0,24.67,65.19,0.0,19.23,0.0,15.58,108.05843854499372,8.614457003685512,0.0147478,35343.68,0
data_1439,grad18-Zr measure 3 indent 4,58.83,0.0,16.5,0.0,24.67,65.19,0.0,19.23,0.0,15.58,110.62288475074324,8.568751125656936,0.0147478,35343.68,0
data_1440,grad18-Zr measure 3 indent 5,58.83,0.0,16.5,0.0,24.67,65.19,0.0,19.23,0.0,15.58,105.48032967862548,8.650565014275978,0.0147478,35343.68,0
data_1441,grad18-Zr measure 4 indent 1,54.4,0.0,17.93,0.0,27.67,61.1,0.0,21.18,0.0,17.72,116.5848879132081,9.17153727066812,0.0147478,35343.68,0
data_1442,grad18-Zr measure 4 indent 2,54.4,0.0,17.93,0.0,27.67,61.1,0.0,21.18,0.0,17.72,111.9266778983166,9.494001471970869,0.0147478,35343.68,0
data_1443,grad18-Zr measure 4 indent 3,54.4,0.0,17.93,0.0,27.67,61.1,0.0,21.18,0.0,17.72,112.26742382040683,9.455960688105597,0.0147478,35343.68,0
data_1444,grad18-Zr measure 4 indent 4,54.4,0.0,17.93,0.0,27.67,61.1,0.0,21.18,0.0,17.72,110.61246986603602,9.330906325288284,0.0147478,35343.68,0
data_1445,grad18-Zr measure 4 indent 5,54.4,0.0,17.93,0.0,27.67,61.1,0.0,21.18,0.0,17.72,116.76618816645028,9.182548868433125,0.0147478,35343.68,0
data_1446,grad18-Zr measure 5 indent 1,50.23,0.0,19.25,0.0,30.53,57.16,0.0,23.04,0.0,19.8,121.1402667707985,10.122940589374807,0.0147478,35343.68,0
data_1447,grad18-Zr measure 5 indent 2,50.23,0.0,19.25,0.0,30.53,57.16,0.0,23.04,0.0,19.8,122.11588670671772,9.866229820271466,0.0147478,35343.68,0
data_1448,grad18-Zr measure 5 indent 3,50.23,0.0,19.25,0.0,30.53,57.16,0.0,23.04,0.0,19.8,116.3087076722721,10.36270512434758,0.0147478,35343.68,0
data_1449,grad18-Zr measure 5 indent 4,50.23,0.0,19.25,0.0,30.53,57.16,0.0,23.04,0.0,19.8,120.28845594213192,10.05872167258174,0.0147478,35343.68,0
data_1450,grad18-Zr measure 5 indent 5,50.23,0.0,19.25,0.0,30.53,57.16,0.0,23.04,0.0,19.8,118.489414090488,10.24009034760292,0.0147478,35343.68,0
data_1451,grad18-Zr measure 6 indent 1,47.07,0.0,20.29,0.0,32.63,54.1,0.0,24.53,0.0,21.38,126.03494103776858,10.224915581595532,0.0147478,35343.68,0
data_1452,grad18-Zr measure 6 indent 2,47.07,0.0,20.29,0.0,32.63,54.1,0.0,24.53,0.0,21.38,122.96186288058456,10.710979956951979,0.0147478,35343.68,0
data_1453,grad18-Zr measure 6 indent 3,47.07,0.0,20.29,0.0,32.63,54.1,0.0,24.53,0.0,21.38,124.1233459566758,10.636981228366135,0.0147478,35343.68,0
data_1454,grad18-Zr measure 6 indent 4,47.07,0.0,20.29,0.0,32.63,54.1,0.0,24.53,0.0,21.38,121.48136474290405,10.731830501987421,0.0147478,35343.68,0
data_1455,grad18-Zr measure 6 indent 5,47.07,0.0,20.29,0.0,32.63,54.1,0.0,24.53,0.0,21.38,125.70874428113491,10.61125117149305,0.0147478,35343.68,0
data_1456,grad18-Zr measure 7 indent 1,42.18,0.0,21.61,0.0,36.21,49.3,0.0,26.57,0.0,24.13,127.93037935435243,11.411419796850453,0.0147478,35343.68,0
data_1457,grad18-Zr measure 7 indent 2,42.18,0.0,21.61,0.0,36.21,49.3,0.0,26.57,0.0,24.13,129.2915510690998,11.417871843276318,0.0147478,35343.68,0
data_1458,grad18-Zr measure 7 indent 3,42.18,0.0,21.61,0.0,36.21,49.3,0.0,26.57,0.0,24.13,134.29858045424925,10.91276240231172,0.0147478,35343.68,0
data_1459,grad18-Zr measure 7 indent 4,42.18,0.0,21.61,0.0,36.21,49.3,0.0,26.57,0.0,24.13,133.79377670517857,11.243081433226642,0.0147478,35343.68,0
data_1460,grad18-Zr measure 7 indent 5,42.18,0.0,21.61,0.0,36.21,49.3,0.0,26.57,0.0,24.13,130.47314831722102,11.428987117731996,0.0147478,35343.68,0
data_1461,grad18-Zr measure 8 indent 1,37.95,0.0,22.78,0.0,39.27,45.02,0.0,28.42,0.0,26.56,131.99336032092694,11.920808558078555,0.0147478,35343.68,0
data_1462,grad18-Zr measure 8 indent 2,37.95,0.0,22.78,0.0,39.27,45.02,0.0,28.42,0.0,26.56,136.7100639674322,11.744831301844137,0.0147478,35343.68,0
data_1463,grad18-Zr measure 8 indent 3,37.95,0.0,22.78,0.0,39.27,45.02,0.0,28.42,0.0,26.56,134.54859162598285,11.597842486656592,0.0147478,35343.68,0
data_1464,grad18-Zr measure 8 indent 4,37.95,0.0,22.78,0.0,39.27,45.02,0.0,28.42,0.0,26.56,136.9887431693838,11.63279386370131,0.0147478,35343.68,0
data_1465,grad18-Zr measure 8 indent 5,37.95,0.0,22.78,0.0,39.27,45.02,0.0,28.42,0.0,26.56,131.36560122001907,12.054381330701805,0.0147478,35343.68,0
data_1466,grad18-Zr measure 9 indent 1,34.11,0.0,23.48,0.0,42.41,41.11,0.0,29.76,0.0,29.13,143.54821213541734,12.270319747459071,0.0147478,35343.68,0
data_1467,grad18-Zr measure 9 indent 2,34.11,0.0,23.48,0.0,42.41,41.11,0.0,29.76,0.0,29.13,141.99733566281844,12.155828132260655,0.0147478,35343.68,0
data_1468,grad18-Zr measure 9 indent 3,34.11,0.0,23.48,0.0,42.41,41.11,0.0,29.76,0.0,29.13,143.0836542874057,12.45162445436569,0.0147478,35343.68,0
data_1469,grad18-Zr measure 9 indent 4,34.11,0.0,23.48,0.0,42.41,41.11,0.0,29.76,0.0,29.13,150.34399861417478,11.930245135034795,0.0147478,35343.68,0
data_1470,grad18-Zr measure 9 indent 5,34.11,0.0,23.48,0.0,42.41,41.11,0.0,29.76,0.0,29.13,143.57452994569647,12.275987356908566,0.0147478,35343.68,0
data_1471,grad18-Zr measure 10 indent 1,30.19,0.0,24.34,0.0,45.47,36.95,0.0,31.33,0.0,31.73,149.19095781457983,12.576595033029129,0.0147478,35343.68,0
data_1472,grad18-Zr measure 10 indent 2,30.19,0.0,24.34,0.0,45.47,36.95,0.0,31.33,0.0,31.73,145.50399939057047,12.85511269162636,0.0147478,35343.68,0
data_1473,grad18-Zr measure 10 indent 3,30.19,0.0,24.34,0.0,45.47,36.95,0.0,31.33,0.0,31.73,145.9725844221354,12.627467405681038,0.0147478,35343.68,0
data_1474,grad18-Zr measure 10 indent 4,30.19,0.0,24.34,0.0,45.47,36.95,0.0,31.33,0.0,31.73,144.81872871814662,12.806448424844204,0.0147478,35343.68,0
data_1475,grad18-Zr measure 10 indent 5,30.19,0.0,24.34,0.0,45.47,36.95,0.0,31.33,0.0,31.73,143.78996463734407,12.748010762553065,0.0147478,35343.68,0
data_1476,grad18-Zr measure 11 indent 1,26.77,0.0,25.25,0.0,47.98,33.18,0.0,32.92,0.0,33.9,149.8906799402183,12.836512362599658,0.0147478,35343.68,0
data_1477,grad18-Zr measure 11 indent 2,26.77,0.0,25.25,0.0,47.98,33.18,0.0,32.92,0.0,33.9,149.1369446725657,13.007668745963752,0.0147478,35343.68,0
data_1478,grad18-Zr measure 11 indent 3,26.77,0.0,25.25,0.0,47.98,33.18,0.0,32.92,0.0,33.9,145.7983745111327,13.193409182090102,0.0147478,35343.68,0
data_1479,grad18-Zr measure 11 indent 4,26.77,0.0,25.25,0.0,47.98,33.18,0.0,32.92,0.0,33.9,148.09266252879988,13.047456604389316,0.0147478,35343.68,0
data_1480,grad18-Zr measure 11 indent 5,26.77,0.0,25.25,0.0,47.98,33.18,0.0,32.92,0.0,33.9,148.884472639351,12.918512595953533,0.0147478,35343.68,0
data_1481,grad18-CrMo measure 1 indent 1,25.12,0.0,25.54,0.0,49.34,31.36,0.0,33.54,0.0,35.11,154.9139515382894,13.021535743654354,0.0147478,35343.68,0
data_1482,grad18-CrMo measure 1 indent 2,25.12,0.0,25.54,0.0,49.34,31.36,0.0,33.54,0.0,35.11,158.70309385051021,13.206113166183725,0.0147478,35343.68,0
data_1483,grad18-CrMo measure 1 indent 3,25.12,0.0,25.54,0.0,49.34,31.36,0.0,33.54,0.0,35.11,150.64230268602267,13.565572320618866,0.0147478,35343.68,0
data_1484,grad18-CrMo measure 1 indent 4,25.12,0.0,25.54,0.0,49.34,31.36,0.0,33.54,0.0,35.11,154.91530803589052,13.115456699416736,0.0147478,35343.68,0
data_1485,grad18-CrMo measure 1 indent 5,25.12,0.0,25.54,0.0,49.34,31.36,0.0,33.54,0.0,35.11,158.46757324939963,12.825569945518879,0.0147478,35343.68,0
data_1486,grad18-CrMo measure 2 indent 1,22.07,0.0,26.15,0.0,51.79,27.9,0.0,34.77,0.0,37.32,152.9277980894173,13.276766648079766,0.0147478,35343.68,0
data_1487,grad18-CrMo measure 2 indent 2,22.07,0.0,26.15,0.0,51.79,27.9,0.0,34.77,0.0,37.32,151.80587839536574,13.327408409975941,0.0147478,35343.68,0
data_1488,grad18-CrMo measure 2 indent 3,22.07,0.0,26.15,0.0,51.79,27.9,0.0,34.77,0.0,37.32,160.04691058512057,13.07315728361539,0.0147478,35343.68,0
data_1489,grad18-CrMo measure 2 indent 4,22.07,0.0,26.15,0.0,51.79,27.9,0.0,34.77,0.0,37.32,162.57764461306135,12.969404621146952,0.0147478,35343.68,0
data_1490,grad18-CrMo measure 2 indent 5,22.07,0.0,26.15,0.0,51.79,27.9,0.0,34.77,0.0,37.32,158.15376187962707,13.170209310182308,0.0147478,35343.68,0
data_1491,grad18-CrMo measure 3 indent 1,19.36,0.0,26.78,0.0,53.86,24.75,0.0,36.0,0.0,39.24,155.74255944842216,13.26314400563485,0.0147478,35343.68,0
data_1492,grad18-CrMo measure 3 indent 2,19.36,0.0,26.78,0.0,53.86,24.75,0.0,36.0,0.0,39.24,163.11316588725035,12.949894039340665,0.0147478,35343.68,0
data_1493,grad18-CrMo measure 3 indent 3,19.36,0.0,26.78,0.0,53.86,24.75,0.0,36.0,0.0,39.24,161.8944996498612,12.913165553624825,0.0147478,35343.68,0
data_1494,grad18-CrMo measure 3 indent 4,19.36,0.0,26.78,0.0,53.86,24.75,0.0,36.0,0.0,39.24,153.557176224589,13.965009424416575,0.0147478,35343.68,0
data_1495,grad18-CrMo measure 3 indent 5,19.36,0.0,26.78,0.0,53.86,24.75,0.0,36.0,0.0,39.24,155.23260765078334,13.336792653651624,0.0147478,35343.68,0
data_1496,grad18-CrMo measure 4 indent 1,16.36,0.0,27.4,0.0,55.86,21.75,0.0,37.0,0.0,40.84,163.17816931309108,13.349929151151603,0.0147478,35343.68,0
data_1497,grad18-CrMo measure 4 indent 2,16.36,0.0,27.4,0.0,55.86,21.75,0.0,37.0,0.0,40.84,162.20869499267474,13.458107179153018,0.0147478,35343.68,0
data_1498,grad18-CrMo measure 4 indent 3,16.36,0.0,27.4,0.0,55.86,21.75,0.0,37.0,0.0,40.84,164.08017874479768,13.490330769637346,0.0147478,35343.68,0
data_1499,grad18-CrMo measure 4 indent 4,16.36,0.0,27.4,0.0,55.86,21.75,0.0,37.0,0.0,40.84,160.84043861658787,13.624075287495122,0.0147478,35343.68,0
data_1500,grad18-CrMo measure 4 indent 5,16.36,0.0,27.4,0.0,55.86,21.75,0.0,37.0,0.0,40.84,163.07690966794956,13.51527124044,0.0147478,35343.68,0
data_1501,grad18-CrMo measure 5 indent 1,14.56,0.0,27.98,0.0,57.46,18.97,0.0,38.35,0.0,42.68,165.1584395839383,13.533785750675653,0.0147478,35343.68,0
data_1502,grad18-CrMo measure 5 indent 2,14.56,0.0,27.98,0.0,57.46,18.97,0.0,38.35,0.0,42.68,173.03814886324855,13.118120184882132,0.0147478,35343.68,0
data_1503,grad18-CrMo measure 5 indent 3,14.56,0.0,27.98,0.0,57.46,18.97,0.0,38.35,0.0,42.68,167.1699702209852,13.404005853911892,0.0147478,35343.68,0
data_1504,grad18-CrMo measure 5 indent 4,14.56,0.0,27.98,0.0,57.46,18.97,0.0,38.35,0.0,42.68,122.39793644543943,6.446993324252627,0.0147478,35343.68,0
data_1505,grad18-CrMo measure 5 indent 5,14.56,0.0,27.98,0.0,57.46,18.97,0.0,38.35,0.0,42.68,198.73667096461966,17.850748937273842,0.0147478,35343.68,0
data_1506,grad18-CrMo measure 6 indent 1,12.63,0.0,28.5,0.0,58.86,16.59,0.0,39.36,0.0,44.05,175.041254896218,13.571117763453591,0.0147478,35343.68,0
data_1507,grad18-CrMo measure 6 indent 2,12.63,0.0,28.5,0.0,58.86,16.59,0.0,39.36,0.0,44.05,167.96439029172402,13.645588849865087,0.0147478,35343.68,0
data_1508,grad18-CrMo measure 6 indent 3,12.63,0.0,28.5,0.0,58.86,16.59,0.0,39.36,0.0,44.05,170.64149704026488,13.446235726618028,0.0147478,35343.68,0
data_1509,grad18-CrMo measure 6 indent 4,12.63,0.0,28.5,0.0,58.86,16.59,0.0,39.36,0.0,44.05,172.1757076571161,13.438918070537582,0.0147478,35343.68,0
data_1510,grad18-CrMo measure 6 indent 5,12.63,0.0,28.5,0.0,58.86,16.59,0.0,39.36,0.0,44.05,176.12401578432454,13.130218083062575,0.0147478,35343.68,0
data_1511,grad18-CrMo measure 7 indent 1,10.99,0.0,29.24,0.0,59.77,14.49,0.0,40.57,0.0,44.94,184.90174921939916,14.169737822496744,0.0147478,35343.68,0
data_1512,grad18-CrMo measure 7 indent 2,10.99,0.0,29.24,0.0,59.77,14.49,0.0,40.57,0.0,44.94,208.9128371806292,18.563535118914402,0.0147478,35343.68,0
data_1513,grad18-CrMo measure 7 indent 3,10.99,0.0,29.24,0.0,59.77,14.49,0.0,40.57,0.0,44.94,189.66923356190563,16.007065142646688,0.0147478,35343.68,0
data_1514,grad18-CrMo measure 7 indent 4,10.99,0.0,29.24,0.0,59.77,14.49,0.0,40.57,0.0,44.94,187.06978801848197,16.656343154757277,0.0147478,35343.68,0
data_1515,grad18-CrMo measure 7 indent 5,10.99,0.0,29.24,0.0,59.77,14.49,0.0,40.57,0.0,44.94,187.92846215064364,13.946267525332477,0.0147478,35343.68,0
data_1516,grad18-CrMo measure 8 indent 1,8.28,0.0,29.01,0.0,62.71,11.1,0.0,40.94,0.0,47.96,241.70726054395504,22.803474741675743,0.04832335,41157.82,1.0
data_1517,grad18-CrMo measure 8 indent 2,8.28,0.0,29.01,0.0,62.71,11.1,0.0,40.94,0.0,47.96,234.48390776736136,21.966220920108107,0.04832335,41157.82,1.0
data_1518,grad18-CrMo measure 8 indent 3,8.28,0.0,29.01,0.0,62.71,11.1,0.0,40.94,0.0,47.96,245.3213251616309,23.02643633784112,0.04832335,41157.82,1.0
data_1519,grad18-CrMo measure 8 indent 4,8.28,0.0,29.01,0.0,62.71,11.1,0.0,40.94,0.0,47.96,255.40608167242564,23.54949266708867,0.04832335,41157.82,1.0
data_1520,grad18-CrMo measure 8 indent 5,8.28,0.0,29.01,0.0,62.71,11.1,0.0,40.94,0.0,47.96,248.85724356054612,22.493722488072862,0.04832335,41157.82,1.0
data_1521,grad18-CrMo measure 9 indent 1,6.91,0.0,30.27,0.0,62.82,9.28,0.0,42.7,0.0,48.03,255.4591840441965,21.910347881902883,0.09149866,44911.01,1.0
data_1522,grad18-CrMo measure 9 indent 2,6.91,0.0,30.27,0.0,62.82,9.28,0.0,42.7,0.0,48.03,261.14195874517355,21.55653880081705,0.09149866,44911.01,1.0
data_1523,grad18-CrMo measure 9 indent 3,6.91,0.0,30.27,0.0,62.82,9.28,0.0,42.7,0.0,48.03,256.47021616419806,20.80573416596194,0.09149866,44911.01,1.0
data_1524,grad18-CrMo measure 9 indent 4,6.91,0.0,30.27,0.0,62.82,9.28,0.0,42.7,0.0,48.03,265.4053251499153,22.578251156995613,0.09149866,44911.01,1.0
data_1525,grad18-CrMo measure 9 indent 5,6.91,0.0,30.27,0.0,62.82,9.28,0.0,42.7,0.0,48.03,257.0411683244702,21.053381218275188,0.09149866,44911.01,1.0
data_1526,grad18-CrMo measure 10 indent 1,6.12,0.0,31.43,0.0,62.45,8.18,0.0,44.21,0.0,47.6,253.62943110275148,21.495600073729264,0.2421183,52432.02,1.0
data_1527,grad18-CrMo measure 10 indent 2,6.12,0.0,31.43,0.0,62.45,8.18,0.0,44.21,0.0,47.6,265.4250835782797,19.697521980128272,0.2421183,52432.02,1.0
data_1528,grad18-CrMo measure 10 indent 3,6.12,0.0,31.43,0.0,62.45,8.18,0.0,44.21,0.0,47.6,268.54504788814063,20.751583466596518,0.2421183,52432.02,1.0
data_1529,grad18-CrMo measure 10 indent 4,6.12,0.0,31.43,0.0,62.45,8.18,0.0,44.21,0.0,47.6,254.25428875082775,20.859476137596417,0.2421183,52432.02,1.0
data_1530,grad18-CrMo measure 10 indent 5,6.12,0.0,31.43,0.0,62.45,8.18,0.0,44.21,0.0,47.6,255.02049665972837,20.794905479298766,0.2421183,52432.02,1.0
data_1531,grad18-CrMo measure 11 indent 1,5.21,0.0,32.77,0.0,62.03,6.94,0.0,45.93,0.0,47.12,269.3566492232838,19.99725767056623,0.1477322,48108.87,1.0
data_1532,grad18-CrMo measure 11 indent 2,5.21,0.0,32.77,0.0,62.03,6.94,0.0,45.93,0.0,47.12,278.53539337575756,19.762579485247663,0.1477322,48108.87,1.0
data_1533,grad18-CrMo measure 11 indent 3,5.21,0.0,32.77,0.0,62.03,6.94,0.0,45.93,0.0,47.12,278.23911524678886,19.881678801600827,0.1477322,48108.87,1.0
data_1534,grad18-CrMo measure 11 indent 4,5.21,0.0,32.77,0.0,62.03,6.94,0.0,45.93,0.0,47.12,269.3812756734301,19.90618266817977,0.1477322,48108.87,1.0
data_1535,grad18-CrMo measure 11 indent 5,5.21,0.0,32.77,0.0,62.03,6.94,0.0,45.93,0.0,47.12,292.4134492919163,19.974876686629052,0.1477322,48108.87,1.0
data_1536,grad19-Zr measure 1 indent 1,74.54,6.31,5.23,6.68,7.24,79.21,6.83,5.84,3.73,4.39,126.90548329316795,8.853854077715074,0.0147478,35343.68,0
data_1537,grad19-Zr measure 1 indent 2,74.54,6.31,5.23,6.68,7.24,79.21,6.83,5.84,3.73,4.39,130.58253024783482,8.611563753515505,0.0147478,35343.68,0
data_1538,grad19-Zr measure 1 indent 3,74.54,6.31,5.23,6.68,7.24,79.21,6.83,5.84,3.73,4.39,128.92661838449172,8.503631933466133,0.0147478,35343.68,0
data_1539,grad19-Zr measure 1 indent 4,74.54,6.31,5.23,6.68,7.24,79.21,6.83,5.84,3.73,4.39,128.004574855175,8.604023332972709,0.0147478,35343.68,0
data_1540,grad19-Zr measure 1 indent 5,74.54,6.31,5.23,6.68,7.24,79.21,6.83,5.84,3.73,4.39,126.44371026581837,8.786086620844214,0.0147478,35343.68,0
data_1541,grad19-Zr measure 2 indent 1,71.92,6.91,6.21,7.48,7.47,76.77,7.51,6.97,4.19,4.55,127.42566903159064,8.204181772945578,0.0147478,35343.68,0
data_1542,grad19-Zr measure 2 indent 2,71.92,6.91,6.21,7.48,7.47,76.77,7.51,6.97,4.19,4.55,124.37801101052263,8.502712739917968,0.0147478,35343.68,0
data_1543,grad19-Zr measure 2 indent 3,71.92,6.91,6.21,7.48,7.47,76.77,7.51,6.97,4.19,4.55,128.95022156410863,8.487538683574812,0.0147478,35343.68,0
data_1544,grad19-Zr measure 2 indent 4,71.92,6.91,6.21,7.48,7.47,76.77,7.51,6.97,4.19,4.55,127.08523996793015,8.482236422544538,0.0147478,35343.68,0
data_1545,grad19-Zr measure 2 indent 5,71.92,6.91,6.21,7.48,7.47,76.77,7.51,6.97,4.19,4.55,127.39720517608208,8.504828777977227,0.0147478,35343.68,0
data_1546,grad19-Zr measure 3 indent 1,67.83,7.98,6.94,8.58,8.66,73.16,8.77,7.88,4.86,5.33,118.9246045710636,8.47865041335573,0.0147478,35343.68,0
data_1547,grad19-Zr measure 3 indent 2,67.83,7.98,6.94,8.58,8.66,73.16,8.77,7.88,4.86,5.33,122.5920466986222,8.302740778674343,0.0147478,35343.68,0
data_1548,grad19-Zr measure 3 indent 3,67.83,7.98,6.94,8.58,8.66,73.16,8.77,7.88,4.86,5.33,125.92975411863424,8.178922200686905,0.0147478,35343.68,0
data_1549,grad19-Zr measure 3 indent 4,67.83,7.98,6.94,8.58,8.66,73.16,8.77,7.88,4.86,5.33,120.88729580124405,8.344233335656146,0.0147478,35343.68,0
data_1550,grad19-Zr measure 3 indent 5,67.83,7.98,6.94,8.58,8.66,73.16,8.77,7.88,4.86,5.33,118.12991141579211,8.235151920662883,0.0147478,35343.68,0
data_1551,grad19-Zr measure 4 indent 1,63.57,8.9,7.8,9.65,10.08,69.37,9.89,8.95,5.53,6.27,111.73729148834119,8.052700109510791,0.0147478,35343.68,0
data_1552,grad19-Zr measure 4 indent 2,63.57,8.9,7.8,9.65,10.08,69.37,9.89,8.95,5.53,6.27,114.64694429057178,8.02354151876232,0.0147478,35343.68,0
data_1553,grad19-Zr measure 4 indent 3,63.57,8.9,7.8,9.65,10.08,69.37,9.89,8.95,5.53,6.27,112.46578185415558,7.980095771785364,0.0147478,35343.68,0
data_1554,grad19-Zr measure 4 indent 4,63.57,8.9,7.8,9.65,10.08,69.37,9.89,8.95,5.53,6.27,116.49122680702185,7.948267321953497,0.0147478,35343.68,0
data_1555,grad19-Zr measure 4 indent 5,63.57,8.9,7.8,9.65,10.08,69.37,9.89,8.95,5.53,6.27,112.60877394286308,7.933644406334712,0.0147478,35343.68,0
data_1556,grad19-Zr measure 5 indent 1,59.41,9.79,8.41,11.02,11.37,65.65,11.02,9.78,6.39,7.16,101.14077501645929,7.009131472768431,0.0147478,35343.68,0
data_1557,grad19-Zr measure 5 indent 2,59.41,9.79,8.41,11.02,11.37,65.65,11.02,9.78,6.39,7.16,102.9812245762942,7.038200252277809,0.0147478,35343.68,0
data_1558,grad19-Zr measure 5 indent 3,59.41,9.79,8.41,11.02,11.37,65.65,11.02,9.78,6.39,7.16,100.01722516146569,7.1089978332026815,0.0147478,35343.68,0
data_1559,grad19-Zr measure 5 indent 4,59.41,9.79,8.41,11.02,11.37,65.65,11.02,9.78,6.39,7.16,99.99061718443166,7.120271218590609,0.0147478,35343.68,0
data_1560,grad19-Zr measure 5 indent 5,59.41,9.79,8.41,11.02,11.37,65.65,11.02,9.78,6.39,7.16,99.50468177256312,7.147503564482835,0.0147478,35343.68,0
data_1561,grad19-Zr measure 6 indent 1,55.36,10.27,9.32,12.27,12.78,61.96,11.7,10.97,7.21,8.16,102.57694690160834,7.1291559251367085,0.0147478,35343.68,0
data_1562,grad19-Zr measure 6 indent 2,55.36,10.27,9.32,12.27,12.78,61.96,11.7,10.97,7.21,8.16,106.15991908697741,7.0565747073156775,0.0147478,35343.68,0
data_1563,grad19-Zr measure 6 indent 3,55.36,10.27,9.32,12.27,12.78,61.96,11.7,10.97,7.21,8.16,97.88588368033544,7.23175351319413,0.0147478,35343.68,0
data_1564,grad19-Zr measure 6 indent 4,55.36,10.27,9.32,12.27,12.78,61.96,11.7,10.97,7.21,8.16,100.34472035723147,7.159189139061423,0.0147478,35343.68,0
data_1565,grad19-Zr measure 6 indent 5,55.36,10.27,9.32,12.27,12.78,61.96,11.7,10.97,7.21,8.16,99.81779852797024,7.009875737005036,0.0147478,35343.68,0
data_1566,grad19-Zr measure 7 indent 1,51.23,11.08,10.12,13.42,14.15,58.04,12.79,12.06,7.99,9.13,114.0635516261206,7.471754764839214,0.0147478,35343.68,0
data_1567,grad19-Zr measure 7 indent 2,51.23,11.08,10.12,13.42,14.15,58.04,12.79,12.06,7.99,9.13,105.53858278305522,7.290425392050712,0.0147478,35343.68,0
data_1568,grad19-Zr measure 7 indent 3,51.23,11.08,10.12,13.42,14.15,58.04,12.79,12.06,7.99,9.13,0,0,0.0147478,35343.68,0
data_1569,grad19-Zr measure 7 indent 4,51.23,11.08,10.12,13.42,14.15,58.04,12.79,12.06,7.99,9.13,105.12926011762721,7.44860542075755,0.0147478,35343.68,0
data_1570,grad19-Zr measure 7 indent 5,51.23,11.08,10.12,13.42,14.15,58.04,12.79,12.06,7.99,9.13,102.69804064735766,7.456763010583052,0.0147478,35343.68,0
data_1571,grad19-Zr measure 8 indent 1,47.08,11.76,10.9,14.73,15.54,54.05,13.75,13.16,8.88,10.17,106.4129401455458,7.884923205709681,0.0147478,35343.68,0
data_1572,grad19-Zr measure 8 indent 2,47.08,11.76,10.9,14.73,15.54,54.05,13.75,13.16,8.88,10.17,110.84258903970773,7.7016515225103035,0.0147478,35343.68,0
data_1573,grad19-Zr measure 8 indent 3,47.08,11.76,10.9,14.73,15.54,54.05,13.75,13.16,8.88,10.17,106.80225607085434,7.917698978596331,0.0147478,35343.68,0
data_1574,grad19-Zr measure 8 indent 4,47.08,11.76,10.9,14.73,15.54,54.05,13.75,13.16,8.88,10.17,108.2970429446201,7.788098911768575,0.0147478,35343.68,0
data_1575,grad19-Zr measure 8 indent 5,47.08,11.76,10.9,14.73,15.54,54.05,13.75,13.16,8.88,10.17,108.32915790610325,7.760881888672304,0.0147478,35343.68,0
