Repository: Raphael-Boichot/Accelerated-exploration-of-multinary-systems

# Main
The file main coded in matlab allows to predict value of Young modulus, Hardness, and to determine if the phase is crystalline or amorphous.

### Path

The first step is to change the path in main.m

### Choice of the data for the train 

There are different set of data. These data are located in the section "input". 
The dataset used can be chosen my modifying the variable "Data" in main.m.
To use other datasets than those provided, columns must be named Zr_at, Nb_at, Mo_at, Ti_at, Cr_at, E_GPa, H_GPa, CI and XRD in order to work.

File: matlab/input/Raw_data_corrected.csv (part 7 of 9)
v,Indent,Zr_at,Nb_at,Mo_at,Ti_at,Cr_at,Zr_m,Nb_m,Mo_m,Ti_m,Cr_m,E_GPa,H_GPa,CI,IQ,XRD
data_1576,grad19-Zr measure 9 indent 1,42.73,12.1,11.57,16.1,17.5,49.89,14.39,14.2,9.87,11.65,112.29082189060321,8.217853753701785,0.0147478,35343.68,0
data_1577,grad19-Zr measure 9 indent 2,42.73,12.1,11.57,16.1,17.5,49.89,14.39,14.2,9.87,11.65,110.14077309315087,8.358933792826017,0.0147478,35343.68,0
data_1578,grad19-Zr measure 9 indent 3,42.73,12.1,11.57,16.1,17.5,49.89,14.39,14.2,9.87,11.65,113.5117615017989,8.263187706532776,0.0147478,35343.68,0
data_1579,grad19-Zr measure 9 indent 4,42.73,12.1,11.57,16.1,17.5,49.89,14.39,14.2,9.87,11.65,113.4084040277648,8.457494970120457,0.0147478,35343.68,0
data_1580,grad19-Zr measure 9 indent 5,42.73,12.1,11.57,16.1,17.5,49.89,14.39,14.2,9.87,11.65,111.45840450217925,8.514731660781106,0.0147478,35343.68,0
data_1581,grad19-Zr measure 10 indent 1,38.92,12.65,12.33,17.42,18.68,46.03,15.23,15.33,10.82,12.59,115.19523081372455,8.710212882705221,0.0147478,35343.68,0
data_1582,grad19-Zr measure 10 indent 2,38.92,12.65,12.33,17.42,18.68,46.03,15.23,15.33,10.82,12.59,110.82328540572618,8.837099395443097,0.0147478,35343.68,0
data_1583,grad19-Zr measure 10 indent 3,38.92,12.65,12.33,17.42,18.68,46.03,15.23,15.33,10.82,12.59,114.70097665322298,8.641232859517118,0.0147478,35343.68,0
data_1584,grad19-Zr measure 10 indent 4,38.92,12.65,12.33,17.42,18.68,46.03,15.23,15.33,10.82,12.59,114.31132258965754,8.78271910112213,0.0147478,35343.68,0
data_1585,grad19-Zr measure 10 indent 5,38.92,12.65,12.33,17.42,18.68,46.03,15.23,15.33,10.82,12.59,115.45504472965732,8.625528962627044,0.0147478,35343.68,0
data_1586,grad19-Zr measure 11 indent 1,35.07,12.74,13.12,18.59,20.48,42.11,15.58,16.58,11.72,14.02,119.07769226158325,8.981648862910381,0.0147478,35343.68,0
data_1587,grad19-Zr measure 11 indent 2,35.07,12.74,13.12,18.59,20.48,42.11,15.58,16.58,11.72,14.02,114.97154462136425,9.270167770399592,0.0147478,35343.68,0
data_1588,grad19-Zr measure 11 indent 3,35.07,12.74,13.12,18.59,20.48,42.11,15.58,16.58,11.72,14.02,114.15850711466327,9.256348935574055,0.0147478,35343.68,0
data_1589,grad19-Zr measure 11 indent 4,35.07,12.74,13.12,18.59,20.48,42.11,15.58,16.58,11.72,14.02,116.09589615133869,9.17300445328958,0.0147478,35343.68,0
data_1590,grad19-Zr measure 11 indent 5,35.07,12.74,13.12,18.59,20.48,42.11,15.58,16.58,11.72,14.02,117.58986369390048,9.052993858963626,0.0147478,35343.68,0
data_1591,grad19-Zr measure 12 indent 1,31.24,13.31,13.72,19.79,21.96,38.04,16.5,17.57,12.65,15.24,124.3469530083125,9.433527469946341,0.0147478,35343.68,0
data_1592,grad19-Zr measure 12 indent 2,31.24,13.31,13.72,19.79,21.96,38.04,16.5,17.57,12.65,15.24,120.97333837379479,9.580779807204845,0.0147478,35343.68,0
data_1593,grad19-Zr measure 12 indent 3,31.24,13.31,13.72,19.79,21.96,38.04,16.5,17.57,12.65,15.24,123.11415248834493,9.492395785560994,0.0147478,35343.68,0
data_1594,grad19-Zr measure 12 indent 4,31.24,13.31,13.72,19.79,21.96,38.04,16.5,17.57,12.65,15.24,119.6203153021368,9.549361600607279,0.0147478,35343.68,0
data_1595,grad19-Zr measure 12 indent 5,31.24,13.31,13.72,19.79,21.96,38.04,16.5,17.57,12.65,15.24,123.73410067505182,9.52442308132871,0.0147478,35343.68,0
data_1596,grad19-NbTiCrMo measure 1 indent 1,29.64,13.44,13.87,20.36,22.68,36.35,16.79,17.89,13.11,15.86,124.57578995582287,9.529195137215059,0.0147478,35343.68,0
data_1597,grad19-NbTiCrMo measure 1 indent 2,29.64,13.44,13.87,20.36,22.68,36.35,16.79,17.89,13.11,15.86,126.89911170034122,9.411276598335903,0.0147478,35343.68,0
data_1598,grad19-NbTiCrMo measure 1 indent 3,29.64,13.44,13.87,20.36,22.68,36.35,16.79,17.89,13.11,15.86,122.90671395089862,9.582010289873898,0.0147478,35343.68,0
data_1599,grad19-NbTiCrMo measure 1 indent 4,29.64,13.44,13.87,20.36,22.68,36.35,16.79,17.89,13.11,15.86,122.74944091285177,9.401271638783026,0.0147478,35343.68,0
data_1600,grad19-NbTiCrMo measure 1 indent 5,29.64,13.44,13.87,20.36,22.68,36.35,16.79,17.89,13.11,15.86,126.87930209567239,9.37968522716893,0.0147478,35343.68,0
data_1601,grad19-NbTiCrMo measure 2 indent 1,26.07,13.67,14.48,21.37,24.41,32.44,17.32,18.96,13.97,17.31,127.12822534407755,9.7577500004425,0.0147478,35343.68,0
data_1602,grad19-NbTiCrMo measure 2 indent 2,26.07,13.67,14.48,21.37,24.41,32.44,17.32,18.96,13.97,17.31,123.15416653983605,9.883584103391238,0.0147478,35343.68,0
data_1603,grad19-NbTiCrMo measure 2 indent 3,26.07,13.67,14.48,21.37,24.41,32.44,17.32,18.96,13.97,17.31,122.60115147252327,9.936507399868422,0.0147478,35343.68,0
data_1604,grad19-NbTiCrMo measure 2 indent 4,26.07,13.67,14.48,21.37,24.41,32.44,17.32,18.96,13.97,17.31,130.35446125811674,9.702895277888944,0.0147478,35343.68,0
data_1605,grad19-NbTiCrMo measure 2 indent 5,26.07,13.67,14.48,21.37,24.41,32.44,17.32,18.96,13.97,17.31,129.59754425680416,10.025251983948827,0.0147478,35343.68,0
data_1606,grad19-NbTiCrMo measure 3 indent 1,23.17,14.0,15.3,21.71,25.81,29.09,17.91,20.21,14.32,18.47,134.13985174099864,10.236066895790287,0.0147478,35343.68,0
data_1607,grad19-NbTiCrMo measure 3 indent 2,23.17,14.0,15.3,21.71,25.81,29.09,17.91,20.21,14.32,18.47,128.6104433533627,10.314719831843005,0.0147478,35343.68,0
data_1608,grad19-NbTiCrMo measure 3 indent 3,23.17,14.0,15.3,21.71,25.81,29.09,17.91,20.21,14.32,18.47,129.64814862115657,10.115313736261115,0.0147478,35343.68,0
data_1609,grad19-NbTiCrMo measure 3 indent 4,23.17,14.0,15.3,21.71,25.81,29.09,17.91,20.21,14.32,18.47,132.5331387031838,10.214363147789257,0.0147478,35343.68,0
data_1610,grad19-NbTiCrMo measure 3 indent 5,23.17,14.0,15.3,21.71,25.81,29.09,17.91,20.21,14.32,18.47,131.36577011038503,10.199131438473342,0.0147478,35343.68,0
data_1611,grad19-NbTiCrMo measure 4 indent 1,20.43,14.41,15.91,22.02,27.23,25.89,18.59,21.2,14.65,19.67,139.3109323561902,10.384544652993931,0.0147478,35343.68,0
data_1612,grad19-NbTiCrMo measure 4 indent 2,20.43,14.41,15.91,22.02,27.23,25.89,18.59,21.2,14.65,19.67,136.70793695256282,10.437074631900096,0.0147478,35343.68,0
data_1613,grad19-NbTiCrMo measure 4 indent 3,20.43,14.41,15.91,22.02,27.23,25.89,18.59,21.2,14.65,19.67,135.1453052005886,10.54984236427508,0.0147478,35343.68,0
data_1614,grad19-NbTiCrMo measure 4 indent 4,20.43,14.41,15.91,22.02,27.23,25.89,18.59,21.2,14.65,19.67,132.52954813688208,10.585598449904253,0.0147478,35343.68,0
data_1615,grad19-NbTiCrMo measure 4 indent 5,20.43,14.41,15.91,22.02,27.23,25.89,18.59,21.2,14.65,19.67,133.99952779946537,10.522414145349966,0.0147478,35343.68,0
data_1616,grad19-NbTiCrMo measure 5 indent 1,17.86,14.72,16.52,22.09,28.81,22.83,19.16,22.2,14.83,20.99,143.54153651719818,10.799714051824324,0.0147478,35343.68,0
data_1617,grad19-NbTiCrMo measure 5 indent 2,17.86,14.72,16.52,22.09,28.81,22.83,19.16,22.2,14.83,20.99,140.41880269877626,10.769216536530458,0.0147478,35343.68,0
data_1618,grad19-NbTiCrMo measure 5 indent 3,17.86,14.72,16.52,22.09,28.81,22.83,19.16,22.2,14.83,20.99,139.99482304348282,10.940250672020689,0.0147478,35343.68,0
data_1619,grad19-NbTiCrMo measure 5 indent 4,17.86,14.72,16.52,22.09,28.81,22.83,19.16,22.2,14.83,20.99,137.88515050844694,10.497420683278289,0.0147478,35343.68,0
data_1620,grad19-NbTiCrMo measure 5 indent 5,17.86,14.72,16.52,22.09,28.81,22.83,19.16,22.2,14.83,20.99,138.49948451709238,10.85663467456035,0.0147478,35343.68,0
data_1621,grad19-NbTiCrMo measure 6 indent 1,15.57,15.14,17.38,21.69,30.22,20.0,19.8,23.46,14.62,22.12,139.95604973842373,11.218418420909257,0.0147478,35343.68,0
data_1622,grad19-NbTiCrMo measure 6 indent 2,15.57,15.14,17.38,21.69,30.22,20.0,19.8,23.46,14.62,22.12,144.66819044294004,11.01283519344685,0.0147478,35343.68,0
data_1623,grad19-NbTiCrMo measure 6 indent 3,15.57,15.14,17.38,21.69,30.22,20.0,19.8,23.46,14.62,22.12,144.76707059503897,10.828754929291817,0.0147478,35343.68,0
data_1624,grad19-NbTiCrMo measure 6 indent 4,15.57,15.14,17.38,21.69,30.22,20.0,19.8,23.46,14.62,22.12,145.5242993779599,11.028090422310964,0.0147478,35343.68,0
data_1625,grad19-NbTiCrMo measure 6 indent 5,15.57,15.14,17.38,21.69,30.22,20.0,19.8,23.46,14.62,22.12,140.9071799257129,11.253065764080421,0.0147478,35343.68,0
data_1626,grad19-NbTiCrMo measure 7 indent 1,13.27,15.67,18.13,21.43,31.49,17.12,20.59,24.61,14.52,23.16,142.53164052906857,11.656049406712139,0.0147478,35343.68,0
data_1627,grad19-NbTiCrMo measure 7 indent 2,13.27,15.67,18.13,21.43,31.49,17.12,20.59,24.61,14.52,23.16,144.76821718733464,11.332592575783345,0.0147478,35343.68,0
data_1628,grad19-NbTiCrMo measure 7 indent 3,13.27,15.67,18.13,21.43,31.49,17.12,20.59,24.61,14.52,23.16,150.92182980146055,11.274495247155357,0.0147478,35343.68,0
data_1629,grad19-NbTiCrMo measure 7 indent 4,13.27,15.67,18.13,21.43,31.49,17.12,20.59,24.61,14.52,23.16,148.39879917947854,11.060783345951272,0.0147478,35343.68,0
data_1630,grad19-NbTiCrMo measure 7 indent 5,13.27,15.67,18.13,21.43,31.49,17.12,20.59,24.61,14.52,23.16,139.53256800229326,11.522054502715116,0.0147478,35343.68,0
data_1631,grad19-NbTiCrMo measure 8 indent 1,11.41,15.79,18.71,21.67,32.42,14.82,20.88,25.54,14.77,23.99,157.70058865602573,11.294752312267821,0.0147478,35343.68,0
data_1632,grad19-NbTiCrMo measure 8 indent 2,11.41,15.79,18.71,21.67,32.42,14.82,20.88,25.54,14.77,23.99,150.4344669101211,11.533430514928035,0.0147478,35343.68,0
data_1633,grad19-NbTiCrMo measure 8 indent 3,11.41,15.79,18.71,21.67,32.42,14.82,20.88,25.54,14.77,23.99,148.2025246778009,11.638538652025554,0.0147478,35343.68,0
data_1634,grad19-NbTiCrMo measure 8 indent 4,11.41,15.79,18.71,21.67,32.42,14.82,20.88,25.54,14.77,23.99,146.35189471100978,11.642610795929716,0.0147478,35343.68,0
data_1635,grad19-NbTiCrMo measure 8 indent 5,11.41,15.79,18.71,21.67,32.42,14.82,20.88,25.54,14.77,23.99,148.0354953823866,11.598752505117144,0.0147478,35343.68,0
data_1636,grad19-NbTiCrMo measure 9 indent 1,9.41,16.69,19.99,19.99,33.92,12.18,22.0,27.21,13.59,25.03,153.89095505180737,12.229047830857013,0.02756611,39078.81,1.0
data_1637,grad19-NbTiCrMo measure 9 indent 2,9.41,16.69,19.99,19.99,33.92,12.18,22.0,27.21,13.59,25.03,154.5201732362596,12.06689802307339,0.02756611,39078.81,1.0
data_1638,grad19-NbTiCrMo measure 9 indent 3,9.41,16.69,19.99,19.99,33.92,12.18,22.0,27.21,13.59,25.03,154.9811490978066,12.02016850448597,0.02756611,39078.81,1.0
data_1639,grad19-NbTiCrMo measure 9 indent 4,9.41,16.69,19.99,19.99,33.92,12.18,22.0,27.21,13.59,25.03,151.84972258552466,12.140932203341233,0.02756611,39078.81,1.0
data_1640,grad19-NbTiCrMo measure 9 indent 5,9.41,16.69,19.99,19.99,33.92,12.18,22.0,27.21,13.59,25.03,154.9323820187782,12.016476059376151,0.02756611,39078.81,1.0
data_1641,grad19-NbTiCrMo measure 10 indent 1,7.53,17.23,20.89,18.97,35.38,9.75,22.74,28.47,12.91,26.13,155.69832443850208,12.41035559048973,0.01938528,38550.92,0.0
data_1642,grad19-NbTiCrMo measure 10 indent 2,7.53,17.23,20.89,18.97,35.38,9.75,22.74,28.47,12.91,26.13,152.8175804201935,12.507950588116532,0.01938528,38550.92,0.0
data_1643,grad19-NbTiCrMo measure 10 indent 3,7.53,17.23,20.89,18.97,35.38,9.75,22.74,28.47,12.91,26.13,164.50208894705236,12.071119102565838,0.01938528,38550.92,0.0
data_1644,grad19-NbTiCrMo measure 10 indent 4,7.53,17.23,20.89,18.97,35.38,9.75,22.74,28.47,12.91,26.13,163.62803995186445,12.151777184750197,0.01938528,38550.92,0.0
data_1645,grad19-NbTiCrMo measure 10 indent 5,7.53,17.23,20.89,18.97,35.38,9.75,22.74,28.47,12.91,26.13,160.36108643404685,12.219294959112537,0.01938528,38550.92,0.0
data_1646,grad19-NbTiCrMo measure 11 indent 1,6.79,17.92,21.93,19.48,33.88,8.75,23.51,29.7,13.17,24.87,218.57634081540567,16.999987847542435,0.02735402,39078.75,1.0
data_1647,grad19-NbTiCrMo measure 11 indent 2,6.79,17.92,21.93,19.48,33.88,8.75,23.51,29.7,13.17,24.87,174.8253372674883,12.337843208447513,0.02735402,39078.75,1.0
data_1648,grad19-NbTiCrMo measure 11 indent 3,6.79,17.92,21.93,19.48,33.88,8.75,23.51,29.7,13.17,24.87,156.17809831370994,12.011807997101803,0.02735402,39078.75,1.0
data_1649,grad19-NbTiCrMo measure 11 indent 4,6.79,17.92,21.93,19.48,33.88,8.75,23.51,29.7,13.17,24.87,159.95869939091827,12.127020390723537,0.02735402,39078.75,1.0
data_1650,grad19-NbTiCrMo measure 11 indent 5,6.79,17.92,21.93,19.48,33.88,8.75,23.51,29.7,13.17,24.87,158.91151131338728,12.535838161230188,0.02735402,39078.75,1.0
data_1651,grad19-NbTiCrMo measure 12 indent 1,6.18,19.14,23.62,23.35,27.71,7.87,24.81,31.62,15.6,20.11,184.90993137280088,11.994662305876561,0.07793,43843.79,1.0
data_1652,grad19-NbTiCrMo measure 12 indent 2,6.18,19.14,23.62,23.35,27.71,7.87,24.81,31.62,15.6,20.11,186.60319271485562,11.97852038178997,0.07793,43843.79,1.0
data_1653,grad19-NbTiCrMo measure 12 indent 3,6.18,19.14,23.62,23.35,27.71,7.87,24.81,31.62,15.6,20.11,195.820620974155,13.497045826829698,0.07793,43843.79,1.0
data_1654,grad19-NbTiCrMo measure 12 indent 4,6.18,19.14,23.62,23.35,27.71,7.87,24.81,31.62,15.6,20.11,201.4298472821337,14.427122533042095,0.07793,43843.79,1.0
data_1655,grad19-NbTiCrMo measure 12 indent 5,6.18,19.14,23.62,23.35,27.71,7.87,24.81,31.62,15.6,20.11,178.78744209577977,12.101863340092292,0.07793,43843.79,1.0
data_1656,grad20-Cr measure 1 indent 1,0.0,3.99,0.0,6.0,90.01,0.0,6.95,0.0,5.39,87.67,239.47732610371327,11.061158902753984,0.14579879999999998,51559.24,1.0
data_1657,grad20-Cr measure 1 indent 2,0.0,3.99,0.0,6.0,90.01,0.0,6.95,0.0,5.39,87.67,258.35125088684833,11.540948941747514,0.14579879999999998,51559.24,1.0
data_1658,grad20-Cr measure 1 indent 3,0.0,3.99,0.0,6.0,90.01,0.0,6.95,0.0,5.39,87.67,0,0,0.14579879999999998,51559.24,1.0
data_1659,grad20-Cr measure 1 indent 4,0.0,3.99,0.0,6.0,90.01,0.0,6.95,0.0,5.39,87.67,183.90355536473683,3.731311522768863,0.14579879999999998,51559.24,1.0
data_1660,grad20-Cr measure 1 indent 5,0.0,3.99,0.0,6.0,90.01,0.0,6.95,0.0,5.39,87.67,232.16036959180417,10.966323213273833,0.14579879999999998,51559.24,1.0
data_1661,grad20-Cr measure 2 indent 1,0.0,4.63,0.0,6.74,88.63,0.0,8.03,0.0,6.02,85.95,260.0139513034357,10.521237615173362,0.1964042,56541.73,1.0
data_1662,grad20-Cr measure 2 indent 2,0.0,4.63,0.0,6.74,88.63,0.0,8.03,0.0,6.02,85.95,257.7108508327462,10.507625482789592,0.1964042,56541.73,1.0
data_1663,grad20-Cr measure 2 indent 3,0.0,4.63,0.0,6.74,88.63,0.0,8.03,0.0,6.02,85.95,258.7463093810904,10.919971881342816,0.1964042,56541.73,1.0
data_1664,grad20-Cr measure 2 indent 4,0.0,4.63,0.0,6.74,88.63,0.0,8.03,0.0,6.02,85.95,243.2015879394221,10.132157936084996,0.1964042,56541.73,1.0
data_1665,grad20-Cr measure 2 indent 5,0.0,4.63,0.0,6.74,88.63,0.0,8.03,0.0,6.02,85.95,242.501025172039,10.46836321901364,0.1964042,56541.73,1.0
data_1666,grad20-Cr measure 3 indent 1,0.0,5.29,0.0,7.36,87.36,0.0,9.12,0.0,6.54,84.33,258.5128252898885,10.614963851635707,0.29331440000000003,64774.79,1.0
data_1667,grad20-Cr measure 3 indent 2,0.0,5.29,0.0,7.36,87.36,0.0,9.12,0.0,6.54,84.33,256.3008182416518,10.564957891634378,0.29331440000000003,64774.79,1.0
data_1668,grad20-Cr measure 3 indent 3,0.0,5.29,0.0,7.36,87.36,0.0,9.12,0.0,6.54,84.33,252.11496467992893,10.057038112837166,0.29331440000000003,64774.79,1.0
data_1669,grad20-Cr measure 3 indent 4,0.0,5.29,0.0,7.36,87.36,0.0,9.12,0.0,6.54,84.33,239.7126041697155,10.308528229215641,0.29331440000000003,64774.79,1.0
data_1670,grad20-Cr measure 3 indent 5,0.0,5.29,0.0,7.36,87.36,0.0,9.12,0.0,6.54,84.33,265.847302739101,10.082945263010554,0.29331440000000003,64774.79,1.0
data_1671,grad20-Cr measure 4 indent 1,0.0,6.04,0.0,8.06,85.89,0.0,10.37,0.0,7.13,82.5,255.46467601941242,10.86016972201715,0.23855789999999996,60141.47,1.0
data_1672,grad20-Cr measure 4 indent 2,0.0,6.04,0.0,8.06,85.89,0.0,10.37,0.0,7.13,82.5,248.39554642967857,10.33649687414334,0.23855789999999996,60141.47,1.0
data_1673,grad20-Cr measure 4 indent 3,0.0,6.04,0.0,8.06,85.89,0.0,10.37,0.0,7.13,82.5,258.72978273945864,11.069734633237612,0.23855789999999996,60141.47,1.0
data_1674,grad20-Cr measure 4 indent 4,0.0,6.04,0.0,8.06,85.89,0.0,10.37,0.0,7.13,82.5,248.24158789016602,11.223414121741252,0.23855789999999996,60141.47,1.0
data_1675,grad20-Cr measure 4 indent 5,0.0,6.04,0.0,8.06,85.89,0.0,10.37,0.0,7.13,82.5,265.5990083161297,10.968491087794034,0.23855789999999996,60141.47,1.0
data_1676,grad20-Cr measure 5 indent 1,0.0,6.88,0.0,8.82,84.3,0.0,11.74,0.0,7.76,80.51,248.08746564920867,10.446287700146321,0.160678,52079.87,1.0
data_1677,grad20-Cr measure 5 indent 2,0.0,6.88,0.0,8.82,84.3,0.0,11.74,0.0,7.76,80.51,245.5427864192102,9.903711032078224,0.160678,52079.87,1.0
data_1678,grad20-Cr measure 5 indent 3,0.0,6.88,0.0,8.82,84.3,0.0,11.74,0.0,7.76,80.51,266.9259644688756,10.911487284888343,0.160678,52079.87,1.0
data_1679,grad20-Cr measure 5 indent 4,0.0,6.88,0.0,8.82,84.3,0.0,11.74,0.0,7.76,80.51,250.68286681176184,10.767895815195784,0.160678,52079.87,1.0
data_1680,grad20-Cr measure 5 indent 5,0.0,6.88,0.0,8.82,84.3,0.0,11.74,0.0,7.76,80.51,266.60473176767044,11.29550266779968,0.160678,52079.87,1.0
data_1681,grad20-Cr measure 6 indent 1,0.0,7.83,0.0,10.23,81.94,0.0,13.27,0.0,8.95,77.78,248.29066643701196,11.44033238028002,0.162743,51936.03,1.0
data_1682,grad20-Cr measure 6 indent 2,0.0,7.83,0.0,10.23,81.94,0.0,13.27,0.0,8.95,77.78,237.89970794836933,10.653040692358802,0.162743,51936.03,1.0
data_1683,grad20-Cr measure 6 indent 3,0.0,7.83,0.0,10.23,81.94,0.0,13.27,0.0,8.95,77.78,248.91024760607314,11.0634105047824,0.162743,51936.03,1.0
data_1684,grad20-Cr measure 6 indent 4,0.0,7.83,0.0,10.23,81.94,0.0,13.27,0.0,8.95,77.78,241.15639309170209,10.526415973220038,0.162743,51936.03,1.0
data_1685,grad20-Cr measure 6 indent 5,0.0,7.83,0.0,10.23,81.94,0.0,13.27,0.0,8.95,77.78,262.7263920366572,10.718283883560897,0.162743,51936.03,1.0
data_1686,grad20-Cr measure 7 indent 1,0.0,8.86,0.0,11.38,79.76,0.0,14.93,0.0,9.88,75.19,241.71171795909567,10.678883602134587,0.1355039,49875.2,1.0
data_1687,grad20-Cr measure 7 indent 2,0.0,8.86,0.0,11.38,79.76,0.0,14.93,0.0,9.88,75.19,323.94719502129396,11.489153605540524,0.1355039,49875.2,1.0
data_1688,grad20-Cr measure 7 indent 3,0.0,8.86,0.0,11.38,79.76,0.0,14.93,0.0,9.88,75.19,239.70960036935742,10.095081560364472,0.1355039,49875.2,1.0
data_1689,grad20-Cr measure 7 indent 4,0.0,8.86,0.0,11.38,79.76,0.0,14.93,0.0,9.88,75.19,241.96486495189833,10.599543962667386,0.1355039,49875.2,1.0
data_1690,grad20-Cr measure 7 indent 5,0.0,8.86,0.0,11.38,79.76,0.0,14.93,0.0,9.88,75.19,238.15444797182033,10.929471807333858,0.1355039,49875.2,1.0
data_1691,grad20-Cr measure 8 indent 1,0.0,9.99,0.0,13.02,76.99,0.0,16.71,0.0,11.22,72.07,229.45840907423212,10.867200299807017,0.07481819,45771.07,1.0
data_1692,grad20-Cr measure 8 indent 2,0.0,9.99,0.0,13.02,76.99,0.0,16.71,0.0,11.22,72.07,233.93092942129456,10.52702766870024,0.07481819,45771.07,1.0
data_1693,grad20-Cr measure 8 indent 3,0.0,9.99,0.0,13.02,76.99,0.0,16.71,0.0,11.22,72.07,232.2435968741842,11.025678588872202,0.07481819,45771.07,1.0
data_1694,grad20-Cr measure 8 indent 4,0.0,9.99,0.0,13.02,76.99,0.0,16.71,0.0,11.22,72.07,234.7024936873838,10.448642610609832,0.07481819,45771.07,1.0
data_1695,grad20-Cr measure 8 indent 5,0.0,9.99,0.0,13.02,76.99,0.0,16.71,0.0,11.22,72.07,243.44635460328908,11.086584296465013,0.07481819,45771.07,1.0
data_1696,grad20-Cr measure 9 indent 1,0.0,11.2,0.0,14.46,74.34,0.0,18.58,0.0,12.37,69.04,226.88244657153714,11.623542509784098,0.12481120000000001,46146.45,1.0
data_1697,grad20-Cr measure 9 indent 2,0.0,11.2,0.0,14.46,74.34,0.0,18.58,0.0,12.37,69.04,229.7831616749698,10.831703686293459,0.12481120000000001,46146.45,1.0
data_1698,grad20-Cr measure 9 indent 3,0.0,11.2,0.0,14.46,74.34,0.0,18.58,0.0,12.37,69.04,229.35668638615547,11.789550031248442,0.12481120000000001,46146.45,1.0
data_1699,grad20-Cr measure 9 indent 4,0.0,11.2,0.0,14.46,74.34,0.0,18.58,0.0,12.37,69.04,232.19410098530636,11.109717970142876,0.12481120000000001,46146.45,1.0
data_1700,grad20-Cr measure 9 indent 5,0.0,11.2,0.0,14.46,74.34,0.0,18.58,0.0,12.37,69.04,230.05733523964292,11.057627896889894,0.12481120000000001,46146.45,1.0
data_1701,grad20-Cr measure 10 indent 1,0.0,12.54,0.0,16.38,71.07,0.0,20.64,0.0,13.9,65.46,221.52462088518257,11.31218585279706,0.12177930000000001,46496.78,1.0
data_1702,grad20-Cr measure 10 indent 2,0.0,12.54,0.0,16.38,71.07,0.0,20.64,0.0,13.9,65.46,207.3420353279847,11.241866875548109,0.12177930000000001,46496.78,1.0
data_1703,grad20-Cr measure 10 indent 3,0.0,12.54,0.0,16.38,71.07,0.0,20.64,0.0,13.9,65.46,212.1321745178135,10.893696839023232,0.12177930000000001,46496.78,1.0
data_1704,grad20-Cr measure 10 indent 4,0.0,12.54,0.0,16.38,71.07,0.0,20.64,0.0,13.9,65.46,216.67944066404095,11.391603889951837,0.12177930000000001,46496.78,1.0
data_1705,grad20-Cr measure 10 indent 5,0.0,12.54,0.0,16.38,71.07,0.0,20.64,0.0,13.9,65.46,105.39225124191648,3.257848301683601,0.12177930000000001,46496.78,1.0
data_1706,grad20-NbTi measure 1 indent 1,0.0,13.63,0.0,17.75,68.62,0.0,22.28,0.0,14.96,62.76,201.2521788921349,11.706847556599921,0.07891167,43499.4,1.0
data_1707,grad20-NbTi measure 1 indent 2,0.0,13.63,0.0,17.75,68.62,0.0,22.28,0.0,14.96,62.76,210.46746053528992,11.889977855664036,0.07891167,43499.4,1.0
data_1708,grad20-NbTi measure 1 indent 3,0.0,13.63,0.0,17.75,68.62,0.0,22.28,0.0,14.96,62.76,206.33473330756274,12.501117098338895,0.07891167,43499.4,1.0
data_1709,grad20-NbTi measure 1 indent 4,0.0,13.63,0.0,17.75,68.62,0.0,22.28,0.0,14.96,62.76,198.47420722400335,11.28827738034456,0.07891167,43499.4,1.0
data_1710,grad20-NbTi measure 1 indent 5,0.0,13.63,0.0,17.75,68.62,0.0,22.28,0.0,14.96,62.76,214.39895286313424,12.286620384139587,0.07891167,43499.4,1.0
data_1711,grad20-NbTi measure 2 indent 1,0.0,14.98,0.0,19.95,65.06,0.0,24.29,0.0,16.68,59.03,163.04405746459673,10.124305892436258,0.07455591,41501.94,1.0
data_1712,grad20-NbTi measure 2 indent 2,0.0,14.98,0.0,19.95,65.06,0.0,24.29,0.0,16.68,59.03,193.06863009568542,11.425569182332044,0.07455591,41501.94,1.0
data_1713,grad20-NbTi measure 2 indent 3,0.0,14.98,0.0,19.95,65.06,0.0,24.29,0.0,16.68,59.03,241.25300293036014,15.178692970774613,0.07455591,41501.94,1.0
data_1714,grad20-NbTi measure 2 indent 4,0.0,14.98,0.0,19.95,65.06,0.0,24.29,0.0,16.68,59.03,210.6083790805857,11.81202937497948,0.07455591,41501.94,1.0
data_1715,grad20-NbTi measure 2 indent 5,0.0,14.98,0.0,19.95,65.06,0.0,24.29,0.0,16.68,59.03,234.1334438923713,14.85218323950813,0.07455591,41501.94,1.0
data_1716,grad20-NbTi measure 3 indent 1,0.0,16.36,0.0,22.8,60.84,0.0,26.32,0.0,18.91,54.77,174.81025526758202,11.803435247440209,0.02231723,36540.76,1.0
data_1717,grad20-NbTi measure 3 indent 2,0.0,16.36,0.0,22.8,60.84,0.0,26.32,0.0,18.91,54.77,179.14189070224438,13.084286818991892,0.02231723,36540.76,1.0
data_1718,grad20-NbTi measure 3 indent 3,0.0,16.36,0.0,22.8,60.84,0.0,26.32,0.0,18.91,54.77,171.32865648378197,12.513325050229508,0.02231723,36540.76,1.0
data_1719,grad20-NbTi measure 3 indent 4,0.0,16.36,0.0,22.8,60.84,0.0,26.32,0.0,18.91,54.77,242.308012435624,18.616620423000562,0.02231723,36540.76,1.0
data_1720,grad20-NbTi measure 3 indent 5,0.0,16.36,0.0,22.8,60.84,0.0,26.32,0.0,18.91,54.77,174.40163611620778,13.306601638632344,0.02231723,36540.76,1.0
data_1721,grad20-NbTi measure 4 indent 1,0.0,17.71,0.0,24.8,57.49,0.0,28.26,0.0,20.4,51.34,171.689429752583,13.123658863752462,0.01900255,35977.7,0.0
data_1722,grad20-NbTi measure 4 indent 2,0.0,17.71,0.0,24.8,57.49,0.0,28.26,0.0,20.4,51.34,174.1209169642961,13.239838548577433,0.01900255,35977.7,0.0
data_1723,grad20-NbTi measure 4 indent 3,0.0,17.71,0.0,24.8,57.49,0.0,28.26,0.0,20.4,51.34,175.10484039729204,12.849957104558623,0.01900255,35977.7,0.0
data_1724,grad20-NbTi measure 4 indent 4,0.0,17.71,0.0,24.8,57.49,0.0,28.26,0.0,20.4,51.34,159.58875370987448,11.820990796475566,0.01900255,35977.7,0.0
data_1725,grad20-NbTi measure 4 indent 5,0.0,17.71,0.0,24.8,57.49,0.0,28.26,0.0,20.4,51.34,183.9297185265371,11.597110783047832,0.01900255,35977.7,0.0
data_1726,grad20-NbTi measure 5 indent 1,0.0,18.97,0.0,27.29,53.74,0.0,30.06,0.0,22.29,47.65,162.258788618898,12.898727577216764,0.01843584,36044.97,0.0
data_1727,grad20-NbTi measure 5 indent 2,0.0,18.97,0.0,27.29,53.74,0.0,30.06,0.0,22.29,47.65,168.3577596816028,12.573426321643188,0.01843584,36044.97,0.0
data_1728,grad20-NbTi measure 5 indent 3,0.0,18.97,0.0,27.29,53.74,0.0,30.06,0.0,22.29,47.65,165.64004971784072,12.921796416671635,0.01843584,36044.97,0.0
data_1729,grad20-NbTi measure 5 indent 4,0.0,18.97,0.0,27.29,53.74,0.0,30.06,0.0,22.29,47.65,0,0,0.01843584,36044.97,0.0
data_1730,grad20-NbTi measure 5 indent 5,0.0,18.97,0.0,27.29,53.74,0.0,30.06,0.0,22.29,47.65,251.0767275071983,24.856376824078843,0.01843584,36044.97,0.0
data_1731,grad20-NbTi measure 6 indent 1,0.0,20.5,0.0,29.77,49.73,0.0,32.19,0.0,24.1,43.71,162.31510119955846,12.513312923630476,0.0147478,35343.68,0
data_1732,grad20-NbTi measure 6 indent 2,0.0,20.5,0.0,29.77,49.73,0.0,32.19,0.0,24.1,43.71,158.72492635985316,12.58210085329212,0.0147478,35343.68,0
data_1733,grad20-NbTi measure 6 indent 3,0.0,20.5,0.0,29.77,49.73,0.0,32.19,0.0,24.1,43.71,164.30717371314736,12.449242441366206,0.0147478,35343.68,0
data_1734,grad20-NbTi measure 6 indent 4,0.0,20.5,0.0,29.77,49.73,0.0,32.19,0.0,24.1,43.71,159.56793488680395,12.652350246094297,0.0147478,35343.68,0
data_1735,grad20-NbTi measure 6 indent 5,0.0,20.5,0.0,29.77,49.73,0.0,32.19,0.0,24.1,43.71,170.06811946931043,12.565151989911449,0.0147478,35343.68,0
data_1736,grad20-NbTi measure 7 indent 1,0.0,21.84,0.0,31.86,46.3,0.0,34.03,0.0,25.6,40.37,163.3461334433265,11.678122176909902,0.0147478,35343.68,0
data_1737,grad20-NbTi measure 7 indent 2,0.0,21.84,0.0,31.86,46.3,0.0,34.03,0.0,25.6,40.37,162.4115196799881,11.997190980560049,0.0147478,35343.68,0
data_1738,grad20-NbTi measure 7 indent 3,0.0,21.84,0.0,31.86,46.3,0.0,34.03,0.0,25.6,40.37,157.46482193117745,12.001572411472099,0.0147478,35343.68,0
data_1739,grad20-NbTi measure 7 indent 4,0.0,21.84,0.0,31.86,46.3,0.0,34.03,0.0,25.6,40.37,157.7834435292576,11.748380597865832,0.0147478,35343.68,0
data_1740,grad20-NbTi measure 7 indent 5,0.0,21.84,0.0,31.86,46.3,0.0,34.03,0.0,25.6,40.37,159.56031684755283,11.829270546044334,0.0147478,35343.68,0
data_1741,grad20-NbTi measure 8 indent 1,0.0,23.75,0.0,34.27,41.98,0.0,36.59,0.0,27.22,36.19,8.355774929660598,0.19826206348816194,0.0147478,35343.68,0
data_1742,grad20-NbTi measure 8 indent 2,0.0,23.75,0.0,34.27,41.98,0.0,36.59,0.0,27.22,36.19,0,0,0.0147478,35343.68,0
data_1743,grad20-NbTi measure 8 indent 3,0.0,23.75,0.0,34.27,41.98,0.0,36.59,0.0,27.22,36.19,0,0,0.0147478,35343.68,0
data_1744,grad20-NbTi measure 8 indent 4,0.0,23.75,0.0,34.27,41.98,0.0,36.59,0.0,27.22,36.19,0,0,0.0147478,35343.68,0
data_1745,grad20-NbTi measure 8 indent 5,0.0,23.75,0.0,34.27,41.98,0.0,36.59,0.0,27.22,36.19,147.3051572108388,11.52325825892976,0.0147478,35343.68,0
data_1746,grad20-NbTi measure 9 indent 1,0.0,25.53,0.0,37.12,37.35,0.0,38.94,0.0,29.18,31.88,145.02171823421304,11.306392346335848,0.0147478,35343.68,0
data_1747,grad20-NbTi measure 9 indent 2,0.0,25.53,0.0,37.12,37.35,0.0,38.94,0.0,29.18,31.88,149.9044594471492,10.93300245375533,0.0147478,35343.68,0
data_1748,grad20-NbTi measure 9 indent 3,0.0,25.53,0.0,37.12,37.35,0.0,38.94,0.0,29.18,31.88,147.84661617763987,10.956844846167012,0.0147478,35343.68,0
data_1749,grad20-NbTi measure 9 indent 4,0.0,25.53,0.0,37.12,37.35,0.0,38.94,0.0,29.18,31.88,146.7246071260646,11.063203966551942,0.0147478,35343.68,0
data_1750,grad20-NbTi measure 9 indent 5,0.0,25.53,0.0,37.12,37.35,0.0,38.94,0.0,29.18,31.88,144.38809857089797,11.596683361122164,0.0147478,35343.68,0
data_1751,grad20-NbTi measure 10 indent 1,0.0,27.23,0.0,39.41,33.36,0.0,41.12,0.0,30.69,28.19,143.83072903207372,11.381771670607971,0.0147478,35343.68,0
data_1752,grad20-NbTi measure 10 indent 2,0.0,27.23,0.0,39.41,33.36,0.0,41.12,0.0,30.69,28.19,150.44257401000587,11.246735953097128,0.0147478,35343.68,0
data_1753,grad20-NbTi measure 10 indent 3,0.0,27.23,0.0,39.41,33.36,0.0,41.12,0.0,30.69,28.19,147.35684918383123,11.203709500257325,0.0147478,35343.68,0
data_1754,grad20-NbTi measure 10 indent 4,0.0,27.23,0.0,39.41,33.36,0.0,41.12,0.0,30.69,28.19,147.05664231052876,11.331021506204646,0.0147478,35343.68,0
data_1755,grad20-NbTi measure 10 indent 5,0.0,27.23,0.0,39.41,33.36,0.0,41.12,0.0,30.69,28.19,149.24549163113554,11.174536991089873,0.0147478,35343.68,0
data_1756,grad21-Cr measure 1 indent 1,0.0,3.39,3.91,0.0,92.7,0.0,5.72,6.81,0.0,87.47,274.07265355010054,10.907328129422984,0.3047236,66786.03,1.0
data_1757,grad21-Cr measure 1 indent 2,0.0,3.39,3.91,0.0,92.7,0.0,5.72,6.81,0.0,87.47,266.8071889630636,10.79230541557424,0.3047236,66786.03,1.0
data_1758,grad21-Cr measure 1 indent 3,0.0,3.39,3.91,0.0,92.7,0.0,5.72,6.81,0.0,87.47,243.63746949382082,8.602225636635493,0.3047236,66786.03,1.0
data_1759,grad21-Cr measure 1 indent 4,0.0,3.39,3.91,0.0,92.7,0.0,5.72,6.81,0.0,87.47,274.7390213493533,9.870979453429536,0.3047236,66786.03,1.0
data_1760,grad21-Cr measure 1 indent 5,0.0,3.39,3.91,0.0,92.7,0.0,5.72,6.81,0.0,87.47,271.6787428564884,10.021846386648845,0.3047236,66786.03,1.0
data_1761,grad21-Cr measure 2 indent 1,0.0,4.09,4.74,0.0,91.17,0.0,6.81,8.16,0.0,85.02,260.50916089210256,11.33322308447859,0.1713617,53173.41,1.0
data_1762,grad21-Cr measure 2 indent 2,0.0,4.09,4.74,0.0,91.17,0.0,6.81,8.16,0.0,85.02,252.78575160130916,11.102504421054737,0.1713617,53173.41,1.0
data_1763,grad21-Cr measure 2 indent 3,0.0,4.09,4.74,0.0,91.17,0.0,6.81,8.16,0.0,85.02,270.2803110972314,11.347494733888936,0.1713617,53173.41,1.0
data_1764,grad21-Cr measure 2 indent 4,0.0,4.09,4.74,0.0,91.17,0.0,6.81,8.16,0.0,85.02,288.39002007629045,12.407456360472981,0.1713617,53173.41,1.0
data_1765,grad21-Cr measure 2 indent 5,0.0,4.09,4.74,0.0,91.17,0.0,6.81,8.16,0.0,85.02,260.4975333489821,11.722494213428169,0.1713617,53173.41,1.0
data_1766,grad21-Cr measure 3 indent 1,0.0,4.76,5.52,0.0,89.72,0.0,7.85,9.39,0.0,82.77,275.63191279450376,13.105216555859883,0.1297229,48207.25,1.0
data_1767,grad21-Cr measure 3 indent 2,0.0,4.76,5.52,0.0,89.72,0.0,7.85,9.39,0.0,82.77,269.8682239114576,12.563374521644636,0.1297229,48207.25,1.0
data_1768,grad21-Cr measure 3 indent 3,0.0,4.76,5.52,0.0,89.72,0.0,7.85,9.39,0.0,82.77,267.29687137154457,12.558103465877553,0.1297229,48207.25,1.0
data_1769,grad21-Cr measure 3 indent 4,0.0,4.76,5.52,0.0,89.72,0.0,7.85,9.39,0.0,82.77,272.31412090351085,13.585294174529041,0.1297229,48207.25,1.0
data_1770,grad21-Cr measure 3 indent 5,0.0,4.76,5.52,0.0,89.72,0.0,7.85,9.39,0.0,82.77,257.11503532085226,12.027129928569144,0.1297229,48207.25,1.0
data_1771,grad21-Cr measure 4 indent 1,0.0,5.56,6.51,0.0,87.93,0.0,9.04,10.93,0.0,80.03,262.7282811000455,14.084411580949148,0.09857704,45893.05,1.0
data_1772,grad21-Cr measure 4 indent 2,0.0,5.56,6.51,0.0,87.93,0.0,9.04,10.93,0.0,80.03,273.1741895469197,13.570517312055001,0.09857704,45893.05,1.0
data_1773,grad21-Cr measure 4 indent 3,0.0,5.56,6.51,0.0,87.93,0.0,9.04,10.93,0.0,80.03,266.42266206283654,13.016427918490473,0.09857704,45893.05,1.0
data_1774,grad21-Cr measure 4 indent 4,0.0,5.56,6.51,0.0,87.93,0.0,9.04,10.93,0.0,80.03,252.657402669484,12.95382112427997,0.09857704,45893.05,1.0
data_1775,grad21-Cr measure 4 indent 5,0.0,5.56,6.51,0.0,87.93,0.0,9.04,10.93,0.0,80.03,271.4031176316337,13.562720031460787,0.09857704,45893.05,1.0
data_1776,grad21-Cr measure 5 indent 1,0.0,6.45,7.59,0.0,85.96,0.0,10.34,12.56,0.0,77.1,270.06997241251554,14.7052531406388,0.0640191,43392.66,1.0
data_1777,grad21-Cr measure 5 indent 2,0.0,6.45,7.59,0.0,85.96,0.0,10.34,12.56,0.0,77.1,277.5981721608885,15.228120877070314,0.0640191,43392.66,1.0
data_1778,grad21-Cr measure 5 indent 3,0.0,6.45,7.59,0.0,85.96,0.0,10.34,12.56,0.0,77.1,270.57256047355014,14.293096756379734,0.0640191,43392.66,1.0
data_1779,grad21-Cr measure 5 indent 4,0.0,6.45,7.59,0.0,85.96,0.0,10.34,12.56,0.0,77.1,269.09336816067713,14.255610562922996,0.0640191,43392.66,1.0
data_1780,grad21-Cr measure 5 indent 5,0.0,6.45,7.59,0.0,85.96,0.0,10.34,12.56,0.0,77.1,266.83592538008674,14.251682887830926,0.0640191,43392.66,1.0
data_1781,grad21-Cr measure 6 indent 1,0.0,7.58,8.98,0.0,83.45,0.0,11.92,14.59,0.0,73.49,273.07291696095797,15.753299979302064,0.04981661,41337.02,1.0
data_1782,grad21-Cr measure 6 indent 2,0.0,7.58,8.98,0.0,83.45,0.0,11.92,14.59,0.0,73.49,251.54057499192126,14.628441547340934,0.04981661,41337.02,1.0
data_1783,grad21-Cr measure 6 indent 3,0.0,7.58,8.98,0.0,83.45,0.0,11.92,14.59,0.0,73.49,281.8159192834503,15.726488498938211,0.04981661,41337.02,1.0
data_1784,grad21-Cr measure 6 indent 4,0.0,7.58,8.98,0.0,83.45,0.0,11.92,14.59,0.0,73.49,259.08630107869214,15.186356181339882,0.04981661,41337.02,1.0
data_1785,grad21-Cr measure 6 indent 5,0.0,7.58,8.98,0.0,83.45,0.0,11.92,14.59,0.0,73.49,272.5106420593155,15.354687849147684,0.04981661,41337.02,1.0
data_1786,grad21-Cr measure 7 indent 1,0.0,8.79,10.42,0.0,80.79,0.0,13.57,16.61,0.0,69.82,257.38072354660744,14.28509720296821,0.03921456,40205.76,1.0
data_1787,grad21-Cr measure 7 indent 2,0.0,8.79,10.42,0.0,80.79,0.0,13.57,16.61,0.0,69.82,281.32639290299994,16.514987232320227,0.03921456,40205.76,1.0
data_1788,grad21-Cr measure 7 indent 3,0.0,8.79,10.42,0.0,80.79,0.0,13.57,16.61,0.0,69.82,268.6061434680402,16.676595215509014,0.03921456,40205.76,1.0
data_1789,grad21-Cr measure 7 indent 4,0.0,8.79,10.42,0.0,80.79,0.0,13.57,16.61,0.0,69.82,258.9744348715283,15.55054915195634,0.03921456,40205.76,1.0
data_1790,grad21-Cr measure 7 indent 5,0.0,8.79,10.42,0.0,80.79,0.0,13.57,16.61,0.0,69.82,268.53291286974707,16.811745302450575,0.03921456,40205.76,1.0
data_1791,grad21-Cr measure 8 indent 1,0.0,10.05,12.14,0.0,77.8,0.0,15.2,18.96,0.0,65.84,272.0563441509614,17.182701370270937,0.03876128,40017.75,1.0
data_1792,grad21-Cr measure 8 indent 2,0.0,10.05,12.14,0.0,77.8,0.0,15.2,18.96,0.0,65.84,265.8356898329937,16.430420061032603,0.03876128,40017.75,1.0
data_1793,grad21-Cr measure 8 indent 3,0.0,10.05,12.14,0.0,77.8,0.0,15.2,18.96,0.0,65.84,275.2473592971525,16.825833552572384,0.03876128,40017.75,1.0
data_1794,grad21-Cr measure 8 indent 4,0.0,10.05,12.14,0.0,77.8,0.0,15.2,18.96,0.0,65.84,259.0058052788254,15.551342675619074,0.03876128,40017.75,1.0
data_1795,grad21-Cr measure 8 indent 5,0.0,10.05,12.14,0.0,77.8,0.0,15.2,18.96,0.0,65.84,260.8617287433926,15.911592266715587,0.03876128,40017.75,1.0
data_1796,grad21-Cr measure 9 indent 1,0.0,11.66,14.06,0.0,74.27,0.0,17.21,21.44,0.0,61.35,264.5398993941857,16.31593866546316,0.03607409,39527.28,1.0
data_1797,grad21-Cr measure 9 indent 2,0.0,11.66,14.06,0.0,74.27,0.0,17.21,21.44,0.0,61.35,258.0612191623045,17.057512788112707,0.03607409,39527.28,1.0
data_1798,grad21-Cr measure 9 indent 3,0.0,11.66,14.06,0.0,74.27,0.0,17.21,21.44,0.0,61.35,255.77159327737266,17.00886038713028,0.03607409,39527.28,1.0
data_1799,grad21-Cr measure 9 indent 4,0.0,11.66,14.06,0.0,74.27,0.0,17.21,21.44,0.0,61.35,269.8792123518225,16.63730857189811,0.03607409,39527.28,1.0
data_1800,grad21-Cr measure 9 indent 5,0.0,11.66,14.06,0.0,74.27,0.0,17.21,21.44,0.0,61.35,269.23949632581457,17.47113618997081,0.03607409,39527.28,1.0
data_1801,grad21-Cr measure 10 indent 1,0.0,13.48,16.52,0.0,70.0,0.0,19.34,24.47,0.0,56.2,266.30317087843736,17.47550017403895,0.02739119,38830.67,1.0
data_1802,grad21-Cr measure 10 indent 2,0.0,13.48,16.52,0.0,70.0,0.0,19.34,24.47,0.0,56.2,264.99143961722353,18.234322283824113,0.02739119,38830.67,1.0
data_1803,grad21-Cr measure 10 indent 3,0.0,13.48,16.52,0.0,70.0,0.0,19.34,24.47,0.0,56.2,272.3963347705576,19.578502713255318,0.02739119,38830.67,1.0
data_1804,grad21-Cr measure 10 indent 4,0.0,13.48,16.52,0.0,70.0,0.0,19.34,24.47,0.0,56.2,260.1918211839089,17.652599739779586,0.02739119,38830.67,1.0
data_1805,grad21-Cr measure 10 indent 5,0.0,13.48,16.52,0.0,70.0,0.0,19.34,24.47,0.0,56.2,261.43040171746753,18.068530307724366,0.02739119,38830.67,1.0
data_1806,grad21-Cr measure 11 indent 1,0.0,15.53,19.23,0.0,65.23,0.0,21.6,27.62,0.0,50.77,254.81278903431573,17.755768889035885,0.02851627,38387.9,1.0
data_1807,grad21-Cr measure 11 indent 2,0.0,15.53,19.23,0.0,65.23,0.0,21.6,27.62,0.0,50.77,258.10052008646005,17.241121573109375,0.02851627,38387.9,1.0
data_1808,grad21-Cr measure 11 indent 3,0.0,15.53,19.23,0.0,65.23,0.0,21.6,27.62,0.0,50.77,261.13094097152504,18.2453677361482,0.02851627,38387.9,1.0
data_1809,grad21-Cr measure 11 indent 4,0.0,15.53,19.23,0.0,65.23,0.0,21.6,27.62,0.0,50.77,238.81083039622104,16.95026184339702,0.02851627,38387.9,1.0
data_1810,grad21-Cr measure 11 indent 5,0.0,15.53,19.23,0.0,65.23,0.0,21.6,27.62,0.0,50.77,263.0632812987882,17.928987321666007,0.02851627,38387.9,1.0
data_1811,grad21-Cr measure 12 indent 1,0.0,17.68,22.09,0.0,60.23,0.0,23.83,30.74,0.0,45.43,274.1248133059462,18.490730901793647,0.02807651,38322.79,1.0
data_1812,grad21-Cr measure 12 indent 2,0.0,17.68,22.09,0.0,60.23,0.0,23.83,30.74,0.0,45.43,265.0652627757017,19.32304256895233,0.02807651,38322.79,1.0
data_1813,grad21-Cr measure 12 indent 3,0.0,17.68,22.09,0.0,60.23,0.0,23.83,30.74,0.0,45.43,270.7080719473506,18.700945649937218,0.02807651,38322.79,1.0
data_1814,grad21-Cr measure 12 indent 4,0.0,17.68,22.09,0.0,60.23,0.0,23.83,30.74,0.0,45.43,265.7517665678075,19.577333737499785,0.02807651,38322.79,1.0
data_1815,grad21-Cr measure 12 indent 5,0.0,17.68,22.09,0.0,60.23,0.0,23.83,30.74,0.0,45.43,252.95003566663078,19.289770561008897,0.02807651,38322.79,1.0
data_1816,grad21-NbMo measure 1 indent 1,0.0,19.15,24.0,0.0,56.86,0.0,25.28,32.71,0.0,42.01,253.7691942700569,18.541368900819492,0.03084221,39806.13,1.0
data_1817,grad21-NbMo measure 1 indent 2,0.0,19.15,24.0,0.0,56.86,0.0,25.28,32.71,0.0,42.01,250.63344110691776,17.713906592416905,0.03084221,39806.13,1.0
data_1818,grad21-NbMo measure 1 indent 3,0.0,19.15,24.0,0.0,56.86,0.0,25.28,32.71,0.0,42.01,251.3496274683274,18.412489000556917,0.03084221,39806.13,1.0
data_1819,grad21-NbMo measure 1 indent 4,0.0,19.15,24.0,0.0,56.86,0.0,25.28,32.71,0.0,42.01,281.8045293094526,20.5765913815429,0.03084221,39806.13,1.0
data_1820,grad21-NbMo measure 1 indent 5,0.0,19.15,24.0,0.0,56.86,0.0,25.28,32.71,0.0,42.01,167.43878654552904,7.3768096189785695,0.03084221,39806.13,1.0
data_1821,grad21-NbMo measure 2 indent 1,0.0,21.57,27.65,0.0,50.79,0.0,27.46,36.35,0.0,36.19,261.5431988008257,19.023134052995427,0.0534876,41439.17,1.0
data_1822,grad21-NbMo measure 2 indent 2,0.0,21.57,27.65,0.0,50.79,0.0,27.46,36.35,0.0,36.19,256.6508999590732,18.307988660644032,0.0534876,41439.17,1.0
data_1823,grad21-NbMo measure 2 indent 3,0.0,21.57,27.65,0.0,50.79,0.0,27.46,36.35,0.0,36.19,273.45381785902,19.906741889145586,0.0534876,41439.17,1.0
data_1824,grad21-NbMo measure 2 indent 4,0.0,21.57,27.65,0.0,50.79,0.0,27.46,36.35,0.0,36.19,253.6436985637814,18.680316268907717,0.0534876,41439.17,1.0
data_1825,grad21-NbMo measure 2 indent 5,0.0,21.57,27.65,0.0,50.79,0.0,27.46,36.35,0.0,36.19,263.2630402044185,18.80449027600466,0.0534876,41439.17,1.0
data_1826,grad21-NbMo measure 3 indent 1,0.0,24.37,31.28,0.0,44.35,0.0,29.91,39.63,0.0,30.46,263.7872807100857,17.210809241549107,0.14878989999999997,46472.68,1.0
data_1827,grad21-NbMo measure 3 indent 2,0.0,24.37,31.28,0.0,44.35,0.0,29.91,39.63,0.0,30.46,249.0474041616884,17.426453711701367,0.14878989999999997,46472.68,1.0
data_1828,grad21-NbMo measure 3 indent 3,0.0,24.37,31.28,0.0,44.35,0.0,29.91,39.63,0.0,30.46,245.29187756870186,16.20546416198019,0.14878989999999997,46472.68,1.0
data_1829,grad21-NbMo measure 3 indent 4,0.0,24.37,31.28,0.0,44.35,0.0,29.91,39.63,0.0,30.46,282.0004972785472,20.26094418612906,0.14878989999999997,46472.68,1.0
data_1830,grad21-NbMo measure 3 indent 5,0.0,24.37,31.28,0.0,44.35,0.0,29.91,39.63,0.0,30.46,287.58855476366335,17.47732043798365,0.14878989999999997,46472.68,1.0
data_1831,grad21-NbMo measure 4 indent 1,0.0,27.67,35.78,0.0,36.56,0.0,32.52,43.43,0.0,24.05,251.88031260188825,15.145778174259197,0.3132999,56528.87,1.0
data_1832,grad21-NbMo measure 4 indent 2,0.0,27.67,35.78,0.0,36.56,0.0,32.52,43.43,0.0,24.05,239.19771793411337,14.0716429786325,0.3132999,56528.87,1.0
data_1833,grad21-NbMo measure 4 indent 3,0.0,27.67,35.78,0.0,36.56,0.0,32.52,43.43,0.0,24.05,256.85004651257543,16.77145548697068,0.3132999,56528.87,1.0
data_1834,grad21-NbMo measure 4 indent 4,0.0,27.67,35.78,0.0,36.56,0.0,32.52,43.43,0.0,24.05,244.81530105583226,16.34365377413519,0.3132999,56528.87,1.0
