Repository: Raphael-Boichot/Accelerated-exploration-of-multinary-systems

# Main
The file main coded in matlab allows to predict value of Young modulus, Hardness, and to determine if the phase is crystalline or amorphous.

### Path

The first step is to change the path in main.m

### Choice of the data for the train 

There are different set of data. These data are located in the section "input". 
The dataset used can be chosen my modifying the variable "Data" in main.m.
To use other datasets than those provided, columns must be named Zr_at, Nb_at, Mo_at, Ti_at, Cr_at, E_GPa, H_GPa, CI and XRD in order to work.

File: matlab/input/Raw_data_corrected.csv (part 8 of 9)
v,Indent,Zr_at,Nb_at,Mo_at,Ti_at,Cr_at,Zr_m,Nb_m,Mo_m,Ti_m,Cr_m,E_GPa,H_GPa,CI,IQ,XRD
data_1835,grad21-NbMo measure 4 indent 5,0.0,27.67,35.78,0.0,36.56,0.0,32.52,43.43,0.0,24.05,266.0522227892061,17.462157495597218,0.3132999,56528.87,1.0
data_1836,grad21-NbMo measure 5 indent 1,0.0,30.83,40.39,0.0,28.78,0.0,34.77,47.05,0.0,18.17,282.24710901920866,17.286876940031277,0.3493746,57947.99,1.0
data_1837,grad21-NbMo measure 5 indent 2,0.0,30.83,40.39,0.0,28.78,0.0,34.77,47.05,0.0,18.17,260.4440949320638,15.67406807769512,0.3493746,57947.99,1.0
data_1838,grad21-NbMo measure 5 indent 3,0.0,30.83,40.39,0.0,28.78,0.0,34.77,47.05,0.0,18.17,267.5678788174739,16.58759723231249,0.3493746,57947.99,1.0
data_1839,grad21-NbMo measure 5 indent 4,0.0,30.83,40.39,0.0,28.78,0.0,34.77,47.05,0.0,18.17,249.8553540623259,14.6387253578313,0.3493746,57947.99,1.0
data_1840,grad21-NbMo measure 5 indent 5,0.0,30.83,40.39,0.0,28.78,0.0,34.77,47.05,0.0,18.17,249.95728086641566,13.969151775511797,0.3493746,57947.99,1.0
data_1841,grad21-NbMo measure 6 indent 1,0.0,34.36,44.91,0.0,20.73,0.0,37.21,50.23,0.0,12.57,252.75366850627194,14.365338574738672,0.1768033,47624.8,1.0
data_1842,grad21-NbMo measure 6 indent 2,0.0,34.36,44.91,0.0,20.73,0.0,37.21,50.23,0.0,12.57,277.1182186949484,17.234525090058575,0.1768033,47624.8,1.0
data_1843,grad21-NbMo measure 6 indent 3,0.0,34.36,44.91,0.0,20.73,0.0,37.21,50.23,0.0,12.57,254.69483265162356,16.90332050478752,0.1768033,47624.8,1.0
data_1844,grad21-NbMo measure 6 indent 4,0.0,34.36,44.91,0.0,20.73,0.0,37.21,50.23,0.0,12.57,269.5103139513343,16.548474980413232,0.1768033,47624.8,1.0
data_1845,grad21-NbMo measure 6 indent 5,0.0,34.36,44.91,0.0,20.73,0.0,37.21,50.23,0.0,12.57,261.53847957210684,15.764754635238727,0.1768033,47624.8,1.0
data_1846,grad21-NbMo measure 7 indent 1,0.0,36.77,48.21,0.0,15.02,0.0,38.72,52.43,0.0,8.85,278.2805067255275,16.97079880419153,0.07146795,41523.14,1.0
data_1847,grad21-NbMo measure 7 indent 2,0.0,36.77,48.21,0.0,15.02,0.0,38.72,52.43,0.0,8.85,258.76127791847256,17.289463776403345,0.07146795,41523.14,1.0
data_1848,grad21-NbMo measure 7 indent 3,0.0,36.77,48.21,0.0,15.02,0.0,38.72,52.43,0.0,8.85,270.780032686927,17.64279490422353,0.07146795,41523.14,1.0
data_1849,grad21-NbMo measure 7 indent 4,0.0,36.77,48.21,0.0,15.02,0.0,38.72,52.43,0.0,8.85,262.4301848155049,15.516515487372734,0.07146795,41523.14,1.0
data_1850,grad21-NbMo measure 7 indent 5,0.0,36.77,48.21,0.0,15.02,0.0,38.72,52.43,0.0,8.85,254.59610114215752,17.61822135359104,0.07146795,41523.14,1.0
data_1851,grad21-NbMo measure 8 indent 1,0.0,38.36,50.84,0.0,10.8,0.0,39.59,54.17,0.0,6.24,268.87138961353685,18.014513196133446,0.0430014,39469.7,1.0
data_1852,grad21-NbMo measure 8 indent 2,0.0,38.36,50.84,0.0,10.8,0.0,39.59,54.17,0.0,6.24,270.06987273897556,17.17064446276876,0.0430014,39469.7,1.0
data_1853,grad21-NbMo measure 8 indent 3,0.0,38.36,50.84,0.0,10.8,0.0,39.59,54.17,0.0,6.24,253.35420162516266,16.790457437433446,0.0430014,39469.7,1.0
data_1854,grad21-NbMo measure 8 indent 4,0.0,38.36,50.84,0.0,10.8,0.0,39.59,54.17,0.0,6.24,278.1655104671193,18.11983299626774,0.0430014,39469.7,1.0
data_1855,grad21-NbMo measure 8 indent 5,0.0,38.36,50.84,0.0,10.8,0.0,39.59,54.17,0.0,6.24,263.0072154796869,17.094939715840148,0.0430014,39469.7,1.0
data_1856,grad21-NbMo measure 9 indent 1,0.0,39.64,52.41,0.0,7.95,0.0,40.36,55.11,0.0,4.53,237.47110084363513,16.03208497267765,0.03019878,38573.63,1.0
data_1857,grad21-NbMo measure 9 indent 2,0.0,39.64,52.41,0.0,7.95,0.0,40.36,55.11,0.0,4.53,246.45411513356575,17.238175128946743,0.03019878,38573.63,1.0
data_1858,grad21-NbMo measure 9 indent 3,0.0,39.64,52.41,0.0,7.95,0.0,40.36,55.11,0.0,4.53,229.44127258185407,16.525154669701273,0.03019878,38573.63,1.0
data_1859,grad21-NbMo measure 9 indent 4,0.0,39.64,52.41,0.0,7.95,0.0,40.36,55.11,0.0,4.53,242.68936601167155,16.07586031098553,0.03019878,38573.63,1.0
data_1860,grad21-NbMo measure 9 indent 5,0.0,39.64,52.41,0.0,7.95,0.0,40.36,55.11,0.0,4.53,250.94503394887963,16.782637636286115,0.03019878,38573.63,1.0
data_1861,grad21-NbMo measure 10 indent 1,0.0,40.66,53.31,0.0,6.03,0.0,41.03,55.56,0.0,3.41,241.2672973205637,16.85276367202994,0.02549126,38178.94,1.0
data_1862,grad21-NbMo measure 10 indent 2,0.0,40.66,53.31,0.0,6.03,0.0,41.03,55.56,0.0,3.41,252.54537889172445,16.348214495260123,0.02549126,38178.94,1.0
data_1863,grad21-NbMo measure 10 indent 3,0.0,40.66,53.31,0.0,6.03,0.0,41.03,55.56,0.0,3.41,248.93222896586522,16.792516635016618,0.02549126,38178.94,1.0
data_1864,grad21-NbMo measure 10 indent 4,0.0,40.66,53.31,0.0,6.03,0.0,41.03,55.56,0.0,3.41,237.00925168096893,15.525826665112357,0.02549126,38178.94,1.0
data_1865,grad21-NbMo measure 10 indent 5,0.0,40.66,53.31,0.0,6.03,0.0,41.03,55.56,0.0,3.41,243.9603285260401,17.221264393159608,0.02549126,38178.94,1.0
data_1866,grad21-NbMo measure 11 indent 1,0.0,40.8,54.36,0.0,4.84,0.0,40.94,56.33,0.0,2.72,246.43077032990362,16.40877258005577,0.0262838,38118.67,1.0
data_1867,grad21-NbMo measure 11 indent 2,0.0,40.8,54.36,0.0,4.84,0.0,40.94,56.33,0.0,2.72,236.12361172849722,15.554089706205435,0.0262838,38118.67,1.0
data_1868,grad21-NbMo measure 11 indent 3,0.0,40.8,54.36,0.0,4.84,0.0,40.94,56.33,0.0,2.72,261.1355964765574,15.968512042891058,0.0262838,38118.67,1.0
data_1869,grad21-NbMo measure 11 indent 4,0.0,40.8,54.36,0.0,4.84,0.0,40.94,56.33,0.0,2.72,244.38608294295486,15.890769288372994,0.0262838,38118.67,1.0
data_1870,grad21-NbMo measure 11 indent 5,0.0,40.8,54.36,0.0,4.84,0.0,40.94,56.33,0.0,2.72,244.91811242055854,16.315105785928377,0.0262838,38118.67,1.0
data_1871,grad21-NbMo measure 12 indent 1,0.0,41.66,54.81,0.0,3.53,0.0,41.57,56.47,0.0,1.97,240.7802051698112,16.27416216453965,0.02909374,38350.82,1.0
data_1872,grad21-NbMo measure 12 indent 2,0.0,41.66,54.81,0.0,3.53,0.0,41.57,56.47,0.0,1.97,248.27097832503088,16.32428434909191,0.02909374,38350.82,1.0
data_1873,grad21-NbMo measure 12 indent 3,0.0,41.66,54.81,0.0,3.53,0.0,41.57,56.47,0.0,1.97,238.1067011398331,15.496642203400613,0.02909374,38350.82,1.0
data_1874,grad21-NbMo measure 12 indent 4,0.0,41.66,54.81,0.0,3.53,0.0,41.57,56.47,0.0,1.97,226.86112343454013,16.20882170968405,0.02909374,38350.82,1.0
data_1875,grad21-NbMo measure 12 indent 5,0.0,41.66,54.81,0.0,3.53,0.0,41.57,56.47,0.0,1.97,238.65583072094515,15.699037494937489,0.02909374,38350.82,1.0
data_1876,grad22-Cr measure 1 indent 1,2.22,2.45,2.76,2.29,90.28,3.69,4.14,4.81,2.0,85.37,233.65307453551202,12.427933645436578,0.0235616,39784.42,1.0
data_1877,grad22-Cr measure 1 indent 2,2.22,2.45,2.76,2.29,90.28,3.69,4.14,4.81,2.0,85.37,246.28463355400288,13.624702741701995,0.0235616,39784.42,1.0
data_1878,grad22-Cr measure 1 indent 3,2.22,2.45,2.76,2.29,90.28,3.69,4.14,4.81,2.0,85.37,250.26564202728974,13.353354507011836,0.0235616,39784.42,1.0
data_1879,grad22-Cr measure 1 indent 4,2.22,2.45,2.76,2.29,90.28,3.69,4.14,4.81,2.0,85.37,234.67543855222343,12.992713780425799,0.0235616,39784.42,1.0
data_1880,grad22-Cr measure 1 indent 5,2.22,2.45,2.76,2.29,90.28,3.69,4.14,4.81,2.0,85.37,244.42847391781598,13.906553641088385,0.0235616,39784.42,1.0
data_1881,grad22-Cr measure 2 indent 1,2.54,2.73,3.12,4.33,87.28,4.19,4.59,5.41,3.75,82.06,230.9142310078733,12.209719557911718,0.02378059,39410.93,1.0
data_1882,grad22-Cr measure 2 indent 2,2.54,2.73,3.12,4.33,87.28,4.19,4.59,5.41,3.75,82.06,237.01945882457062,12.583893485145921,0.02378059,39410.93,1.0
data_1883,grad22-Cr measure 2 indent 3,2.54,2.73,3.12,4.33,87.28,4.19,4.59,5.41,3.75,82.06,250.7991749317778,13.47913143346846,0.02378059,39410.93,1.0
data_1884,grad22-Cr measure 2 indent 4,2.54,2.73,3.12,4.33,87.28,4.19,4.59,5.41,3.75,82.06,204.75641168430812,10.535716174007952,0.02378059,39410.93,1.0
data_1885,grad22-Cr measure 2 indent 5,2.54,2.73,3.12,4.33,87.28,4.19,4.59,5.41,3.75,82.06,258.1860625251324,14.104628817032753,0.02378059,39410.93,1.0
data_1886,grad22-Cr measure 3 indent 1,2.88,3.22,3.62,5.06,85.22,4.7,5.36,6.22,4.34,79.37,232.13383482500444,13.683529585745447,0.02053592,39077.6,1.0
data_1887,grad22-Cr measure 3 indent 2,2.88,3.22,3.62,5.06,85.22,4.7,5.36,6.22,4.34,79.37,242.55215601729972,13.334404225398337,0.02053592,39077.6,1.0
data_1888,grad22-Cr measure 3 indent 3,2.88,3.22,3.62,5.06,85.22,4.7,5.36,6.22,4.34,79.37,221.82887772322692,12.803857729334336,0.02053592,39077.6,1.0
data_1889,grad22-Cr measure 3 indent 4,2.88,3.22,3.62,5.06,85.22,4.7,5.36,6.22,4.34,79.37,227.21225170964257,12.785202650020892,0.02053592,39077.6,1.0
data_1890,grad22-Cr measure 3 indent 5,2.88,3.22,3.62,5.06,85.22,4.7,5.36,6.22,4.34,79.37,236.74847417993251,13.429128946522292,0.02053592,39077.6,1.0
data_1891,grad22-Cr measure 4 indent 1,3.2,3.61,4.16,5.61,83.43,5.19,5.96,7.08,4.77,77.01,224.37385006213012,14.07667215984444,0.02028444,39188.45,1.0
data_1892,grad22-Cr measure 4 indent 2,3.2,3.61,4.16,5.61,83.43,5.19,5.96,7.08,4.77,77.01,228.93275754860935,14.665265651697762,0.02028444,39188.45,1.0
data_1893,grad22-Cr measure 4 indent 3,3.2,3.61,4.16,5.61,83.43,5.19,5.96,7.08,4.77,77.01,223.68662620933233,14.622608304423471,0.02028444,39188.45,1.0
data_1894,grad22-Cr measure 4 indent 4,3.2,3.61,4.16,5.61,83.43,5.19,5.96,7.08,4.77,77.01,228.66571152904126,14.832107925779727,0.02028444,39188.45,1.0
data_1895,grad22-Cr measure 4 indent 5,3.2,3.61,4.16,5.61,83.43,5.19,5.96,7.08,4.77,77.01,229.1174266954665,14.493477196166651,0.02028444,39188.45,1.0
data_1896,grad22-Cr measure 5 indent 1,3.54,4.16,4.71,6.28,81.31,5.68,6.79,7.94,5.29,74.31,230.4481260276713,15.010800412055094,0.01971969,38783.55,0.0
data_1897,grad22-Cr measure 5 indent 2,3.54,4.16,4.71,6.28,81.31,5.68,6.79,7.94,5.29,74.31,230.49924788194863,15.262837697112921,0.01971969,38783.55,0.0
data_1898,grad22-Cr measure 5 indent 3,3.54,4.16,4.71,6.28,81.31,5.68,6.79,7.94,5.29,74.31,228.47972843798595,15.117246943817714,0.01971969,38783.55,0.0
data_1899,grad22-Cr measure 5 indent 4,3.54,4.16,4.71,6.28,81.31,5.68,6.79,7.94,5.29,74.31,221.31977596608795,15.051760234397367,0.01971969,38783.55,0.0
data_1900,grad22-Cr measure 5 indent 5,3.54,4.16,4.71,6.28,81.31,5.68,6.79,7.94,5.29,74.31,217.56027251970804,14.766868808483183,0.01971969,38783.55,0.0
data_1901,grad22-Cr measure 6 indent 1,3.97,4.65,5.3,7.08,79.0,6.3,7.51,8.84,5.9,71.44,217.66132827590198,14.711938602898584,0.01861628,39218.88,0.0
data_1902,grad22-Cr measure 6 indent 2,3.97,4.65,5.3,7.08,79.0,6.3,7.51,8.84,5.9,71.44,226.29399994098807,15.045718040130334,0.01861628,39218.88,0.0
data_1903,grad22-Cr measure 6 indent 3,3.97,4.65,5.3,7.08,79.0,6.3,7.51,8.84,5.9,71.44,219.34970655546175,14.569673948461586,0.01861628,39218.88,0.0
data_1904,grad22-Cr measure 6 indent 4,3.97,4.65,5.3,7.08,79.0,6.3,7.51,8.84,5.9,71.44,229.2635924017938,15.078254416946683,0.01861628,39218.88,0.0
data_1905,grad22-Cr measure 6 indent 5,3.97,4.65,5.3,7.08,79.0,6.3,7.51,8.84,5.9,71.44,217.17255513191017,15.097000447324916,0.01861628,39218.88,0.0
data_1906,grad22-Cr measure 7 indent 1,4.53,5.21,6.0,8.14,76.13,7.09,8.31,9.9,6.69,68.0,210.6806193458176,15.401767895809046,0.01966219,35921.08,0.0
data_1907,grad22-Cr measure 7 indent 2,4.53,5.21,6.0,8.14,76.13,7.09,8.31,9.9,6.69,68.0,213.6345590863184,15.891760765896997,0.01966219,35921.08,0.0
data_1908,grad22-Cr measure 7 indent 3,4.53,5.21,6.0,8.14,76.13,7.09,8.31,9.9,6.69,68.0,219.55844745297685,15.785117817184387,0.01966219,35921.08,0.0
data_1909,grad22-Cr measure 7 indent 4,4.53,5.21,6.0,8.14,76.13,7.09,8.31,9.9,6.69,68.0,213.75353702974138,15.290803829869741,0.01966219,35921.08,0.0
data_1910,grad22-Cr measure 7 indent 5,4.53,5.21,6.0,8.14,76.13,7.09,8.31,9.9,6.69,68.0,213.99414814119078,14.721686908123823,0.01966219,35921.08,0.0
data_1911,grad22-Cr measure 8 indent 1,5.18,5.87,6.77,8.77,73.4,8.0,9.24,11.0,7.12,64.64,182.22450038437321,12.568538268727615,0.02055995,35953.21,1.0
data_1912,grad22-Cr measure 8 indent 2,5.18,5.87,6.77,8.77,73.4,8.0,9.24,11.0,7.12,64.64,168.77036808023496,12.528928557070246,0.02055995,35953.21,1.0
data_1913,grad22-Cr measure 8 indent 3,5.18,5.87,6.77,8.77,73.4,8.0,9.24,11.0,7.12,64.64,167.62875832120562,12.758481699895885,0.02055995,35953.21,1.0
data_1914,grad22-Cr measure 8 indent 4,5.18,5.87,6.77,8.77,73.4,8.0,9.24,11.0,7.12,64.64,177.0744016897728,12.613781919561328,0.02055995,35953.21,1.0
data_1915,grad22-Cr measure 8 indent 5,5.18,5.87,6.77,8.77,73.4,8.0,9.24,11.0,7.12,64.64,171.69302739760144,12.597453893430524,0.02055995,35953.21,1.0
data_1916,grad22-Cr measure 9 indent 1,5.95,6.53,7.7,9.6,70.22,9.05,10.12,12.31,7.67,60.86,161.2833594355133,12.926433146011737,0.08853885,39790.78,1.0
data_1917,grad22-Cr measure 9 indent 2,5.95,6.53,7.7,9.6,70.22,9.05,10.12,12.31,7.67,60.86,164.52471054334612,12.66929571237241,0.08853885,39790.78,1.0
data_1918,grad22-Cr measure 9 indent 3,5.95,6.53,7.7,9.6,70.22,9.05,10.12,12.31,7.67,60.86,164.22636164218022,12.933846612715655,0.08853885,39790.78,1.0
data_1919,grad22-Cr measure 9 indent 4,5.95,6.53,7.7,9.6,70.22,9.05,10.12,12.31,7.67,60.86,167.89230449751844,12.71056835976471,0.08853885,39790.78,1.0
data_1920,grad22-Cr measure 9 indent 5,5.95,6.53,7.7,9.6,70.22,9.05,10.12,12.31,7.67,60.86,164.7274077354882,12.839976158835622,0.08853885,39790.78,1.0
data_1921,grad22-Cr measure 10 indent 1,6.61,7.35,8.38,10.55,67.1,9.92,11.22,13.22,8.3,57.34,157.86263667241644,12.857487521141032,0.02582014,35343.68,1.0
data_1922,grad22-Cr measure 10 indent 2,6.61,7.35,8.38,10.55,67.1,9.92,11.22,13.22,8.3,57.34,161.99770687845427,12.799174684092991,0.02582014,35343.68,1.0
data_1923,grad22-Cr measure 10 indent 3,6.61,7.35,8.38,10.55,67.1,9.92,11.22,13.22,8.3,57.34,159.40008830235666,12.795698496184414,0.02582014,35343.68,1.0
data_1924,grad22-Cr measure 10 indent 4,6.61,7.35,8.38,10.55,67.1,9.92,11.22,13.22,8.3,57.34,155.250859514041,12.863524814555714,0.02582014,35343.68,1.0
data_1925,grad22-Cr measure 10 indent 5,6.61,7.35,8.38,10.55,67.1,9.92,11.22,13.22,8.3,57.34,164.14348863679888,12.770953549184098,0.02582014,35343.68,1.0
data_1926,grad22-NbTiZrMo measure 1 indent 1,7.19,8.06,9.26,11.67,63.83,10.62,12.13,14.39,9.06,53.79,161.9592215019978,12.569123343455185,0.0147478,35343.68,0
data_1927,grad22-NbTiZrMo measure 1 indent 2,7.19,8.06,9.26,11.67,63.83,10.62,12.13,14.39,9.06,53.79,157.8614108127102,12.910253895017604,0.0147478,35343.68,0
data_1928,grad22-NbTiZrMo measure 1 indent 3,7.19,8.06,9.26,11.67,63.83,10.62,12.13,14.39,9.06,53.79,154.03097433641227,12.897022533854903,0.0147478,35343.68,0
data_1929,grad22-NbTiZrMo measure 1 indent 4,7.19,8.06,9.26,11.67,63.83,10.62,12.13,14.39,9.06,53.79,160.44012483904524,12.775289952320508,0.0147478,35343.68,0
data_1930,grad22-NbTiZrMo measure 1 indent 5,7.19,8.06,9.26,11.67,63.83,10.62,12.13,14.39,9.06,53.79,160.644965871374,12.785194945849012,0.0147478,35343.68,0
data_1931,grad22-NbTiZrMo measure 2 indent 1,7.87,8.85,10.22,12.64,60.42,11.46,13.11,15.64,9.66,50.13,157.16558238885855,12.748025047629643,0.0147478,35343.68,0
data_1932,grad22-NbTiZrMo measure 2 indent 2,7.87,8.85,10.22,12.64,60.42,11.46,13.11,15.64,9.66,50.13,156.8270784095936,12.684403744214322,0.0147478,35343.68,0
data_1933,grad22-NbTiZrMo measure 2 indent 3,7.87,8.85,10.22,12.64,60.42,11.46,13.11,15.64,9.66,50.13,158.88974631743463,12.735159674132273,0.0147478,35343.68,0
data_1934,grad22-NbTiZrMo measure 2 indent 4,7.87,8.85,10.22,12.64,60.42,11.46,13.11,15.64,9.66,50.13,153.70580598755095,12.908286064387799,0.0147478,35343.68,0
data_1935,grad22-NbTiZrMo measure 2 indent 5,7.87,8.85,10.22,12.64,60.42,11.46,13.11,15.64,9.66,50.13,159.0974469115723,12.64466362248643,0.0147478,35343.68,0
data_1936,grad22-NbTiZrMo measure 3 indent 1,8.62,9.79,11.24,13.77,56.58,12.33,14.27,16.91,10.35,46.15,162.5019581176051,12.550547537362178,0.0147478,35343.68,0
data_1937,grad22-NbTiZrMo measure 3 indent 2,8.62,9.79,11.24,13.77,56.58,12.33,14.27,16.91,10.35,46.15,159.83738669993102,12.634056458656564,0.0147478,35343.68,0
data_1938,grad22-NbTiZrMo measure 3 indent 3,8.62,9.79,11.24,13.77,56.58,12.33,14.27,16.91,10.35,46.15,160.2153917620979,12.604424162446831,0.0147478,35343.68,0
data_1939,grad22-NbTiZrMo measure 3 indent 4,8.62,9.79,11.24,13.77,56.58,12.33,14.27,16.91,10.35,46.15,157.97533748165114,12.62231303551236,0.0147478,35343.68,0
data_1940,grad22-NbTiZrMo measure 3 indent 5,8.62,9.79,11.24,13.77,56.58,12.33,14.27,16.91,10.35,46.15,153.69620236482854,12.929089840901982,0.0147478,35343.68,0
data_1941,grad22-NbTiZrMo measure 4 indent 1,9.2,10.62,12.15,15.21,52.83,12.98,15.25,18.02,11.27,42.48,156.20888796932704,12.441179468241224,0.0147478,35343.68,0
data_1942,grad22-NbTiZrMo measure 4 indent 2,9.2,10.62,12.15,15.21,52.83,12.98,15.25,18.02,11.27,42.48,155.7568227463193,12.44530260803451,0.0147478,35343.68,0
data_1943,grad22-NbTiZrMo measure 4 indent 3,9.2,10.62,12.15,15.21,52.83,12.98,15.25,18.02,11.27,42.48,156.61747280820094,12.238589072675168,0.0147478,35343.68,0
data_1944,grad22-NbTiZrMo measure 4 indent 4,9.2,10.62,12.15,15.21,52.83,12.98,15.25,18.02,11.27,42.48,154.33646353534164,12.622546355872501,0.0147478,35343.68,0
data_1945,grad22-NbTiZrMo measure 4 indent 5,9.2,10.62,12.15,15.21,52.83,12.98,15.25,18.02,11.27,42.48,149.5094878134787,12.77756633778378,0.0147478,35343.68,0
data_1946,grad22-NbTiZrMo measure 5 indent 1,10.02,11.6,13.52,15.91,48.94,13.85,16.34,19.67,11.56,38.58,151.99803931351914,12.257361876806506,0.0147478,35343.68,0
data_1947,grad22-NbTiZrMo measure 5 indent 2,10.02,11.6,13.52,15.91,48.94,13.85,16.34,19.67,11.56,38.58,151.3020051818939,12.46010772417091,0.0147478,35343.68,0
data_1948,grad22-NbTiZrMo measure 5 indent 3,10.02,11.6,13.52,15.91,48.94,13.85,16.34,19.67,11.56,38.58,147.93891600996238,12.440735681716983,0.0147478,35343.68,0
data_1949,grad22-NbTiZrMo measure 5 indent 4,10.02,11.6,13.52,15.91,48.94,13.85,16.34,19.67,11.56,38.58,147.72572152351728,12.415567113834513,0.0147478,35343.68,0
data_1950,grad22-NbTiZrMo measure 5 indent 5,10.02,11.6,13.52,15.91,48.94,13.85,16.34,19.67,11.56,38.58,148.13618388727895,12.726776185151735,0.0147478,35343.68,0
data_1951,grad22-NbTiZrMo measure 6 indent 1,10.52,12.62,14.63,16.67,45.55,14.32,17.5,20.94,11.91,35.34,142.48115082808377,12.458099848224546,0.0147478,35343.68,0
data_1952,grad22-NbTiZrMo measure 6 indent 2,10.52,12.62,14.63,16.67,45.55,14.32,17.5,20.94,11.91,35.34,152.51802979438375,12.094555949631705,0.0147478,35343.68,0
data_1953,grad22-NbTiZrMo measure 6 indent 3,10.52,12.62,14.63,16.67,45.55,14.32,17.5,20.94,11.91,35.34,149.86704948689754,12.108537475878414,0.0147478,35343.68,0
data_1954,grad22-NbTiZrMo measure 6 indent 4,10.52,12.62,14.63,16.67,45.55,14.32,17.5,20.94,11.91,35.34,151.2072812541796,12.051659465231834,0.0147478,35343.68,0
data_1955,grad22-NbTiZrMo measure 6 indent 5,10.52,12.62,14.63,16.67,45.55,14.32,17.5,20.94,11.91,35.34,151.55325061924273,11.93417733769119,0.0147478,35343.68,0
data_1956,grad22-NbTiZrMo measure 7 indent 1,11.22,13.56,15.88,17.87,41.46,15.02,18.48,22.34,12.56,31.61,148.96486877697498,11.69305528905038,0.0147478,35343.68,0
data_1957,grad22-NbTiZrMo measure 7 indent 2,11.22,13.56,15.88,17.87,41.46,15.02,18.48,22.34,12.56,31.61,147.06528380398615,11.978540826173267,0.0147478,35343.68,0
data_1958,grad22-NbTiZrMo measure 7 indent 3,11.22,13.56,15.88,17.87,41.46,15.02,18.48,22.34,12.56,31.61,146.94133017693667,11.877029235395415,0.0147478,35343.68,0
data_1959,grad22-NbTiZrMo measure 7 indent 4,11.22,13.56,15.88,17.87,41.46,15.02,18.48,22.34,12.56,31.61,149.32210342212952,12.132200586512052,0.0147478,35343.68,0
data_1960,grad22-NbTiZrMo measure 7 indent 5,11.22,13.56,15.88,17.87,41.46,15.02,18.48,22.34,12.56,31.61,151.95824296236336,11.747583771979059,0.0147478,35343.68,0
data_1961,grad22-NbTiZrMo measure 8 indent 1,11.9,14.73,17.11,18.71,37.56,15.63,19.71,23.64,12.9,28.12,143.87848820591137,11.66580351092193,0.0147478,35343.68,0
data_1962,grad22-NbTiZrMo measure 8 indent 2,11.9,14.73,17.11,18.71,37.56,15.63,19.71,23.64,12.9,28.12,141.25434037171482,11.607840617299228,0.0147478,35343.68,0
data_1963,grad22-NbTiZrMo measure 8 indent 3,11.9,14.73,17.11,18.71,37.56,15.63,19.71,23.64,12.9,28.12,142.2062485028273,11.623931018562118,0.0147478,35343.68,0
data_1964,grad22-NbTiZrMo measure 8 indent 4,11.9,14.73,17.11,18.71,37.56,15.63,19.71,23.64,12.9,28.12,139.31551558590797,11.672417680995078,0.0147478,35343.68,0
data_1965,grad22-NbTiZrMo measure 8 indent 5,11.9,14.73,17.11,18.71,37.56,15.63,19.71,23.64,12.9,28.12,142.43247954173862,11.657448112682461,0.0147478,35343.68,0
data_1966,grad22-NbTiZrMo measure 9 indent 1,12.66,15.46,18.2,19.57,34.1,16.38,20.38,24.78,13.3,25.16,133.7439372588924,11.365612660215742,0.0147478,35343.68,0
data_1967,grad22-NbTiZrMo measure 9 indent 2,12.66,15.46,18.2,19.57,34.1,16.38,20.38,24.78,13.3,25.16,131.18716398826217,11.649505259664256,0.0147478,35343.68,0
data_1968,grad22-NbTiZrMo measure 9 indent 3,12.66,15.46,18.2,19.57,34.1,16.38,20.38,24.78,13.3,25.16,140.1415345610373,11.233985227070281,0.0147478,35343.68,0
data_1969,grad22-NbTiZrMo measure 9 indent 4,12.66,15.46,18.2,19.57,34.1,16.38,20.38,24.78,13.3,25.16,136.21985337208224,11.36909141255381,0.0147478,35343.68,0
data_1970,grad22-NbTiZrMo measure 9 indent 5,12.66,15.46,18.2,19.57,34.1,16.38,20.38,24.78,13.3,25.16,138.20066529005086,11.25494877420729,0.0147478,35343.68,0
data_1971,grad22-NbTiZrMo measure 10 indent 1,13.38,16.7,19.42,20.51,29.99,17.0,21.62,25.96,13.69,21.73,131.77264452303,11.028267149434562,0.0147478,35343.68,0
data_1972,grad22-NbTiZrMo measure 10 indent 2,13.38,16.7,19.42,20.51,29.99,17.0,21.62,25.96,13.69,21.73,133.0455141997171,11.286475564425597,0.0147478,35343.68,0
data_1973,grad22-NbTiZrMo measure 10 indent 3,13.38,16.7,19.42,20.51,29.99,17.0,21.62,25.96,13.69,21.73,129.82716939903554,11.376887971188333,0.0147478,35343.68,0
data_1974,grad22-NbTiZrMo measure 10 indent 4,13.38,16.7,19.42,20.51,29.99,17.0,21.62,25.96,13.69,21.73,126.81528759253973,10.095185447511774,0.0147478,35343.68,0
data_1975,grad22-NbTiZrMo measure 10 indent 5,13.38,16.7,19.42,20.51,29.99,17.0,21.62,25.96,13.69,21.73,130.0151849401035,11.18304290680856,0.0147478,35343.68,0
data_1976,grad23-Mo measure 1 indent 1,4.9,5.16,89.93,0.0,0.0,4.68,5.02,90.3,0.0,0.0,309.7311207967331,10.19684577007562,0.46147380000000005,66963.56,1.0
data_1977,grad23-Mo measure 1 indent 2,4.9,5.16,89.93,0.0,0.0,4.68,5.02,90.3,0.0,0.0,320.4501228524718,10.774714523453016,0.46147380000000005,66963.56,1.0
data_1978,grad23-Mo measure 1 indent 3,4.9,5.16,89.93,0.0,0.0,4.68,5.02,90.3,0.0,0.0,294.82723124252425,10.224169201857752,0.46147380000000005,66963.56,1.0
data_1979,grad23-Mo measure 1 indent 4,4.9,5.16,89.93,0.0,0.0,4.68,5.02,90.3,0.0,0.0,310.5555486771985,9.998906864235504,0.46147380000000005,66963.56,1.0
data_1980,grad23-Mo measure 1 indent 5,4.9,5.16,89.93,0.0,0.0,4.68,5.02,90.3,0.0,0.0,317.1554957968889,9.829138733028337,0.46147380000000005,66963.56,1.0
data_1981,grad23-Mo measure 2 indent 1,5.49,5.98,88.53,0.0,0.0,5.24,5.82,88.93,0.0,0.0,294.3832123170116,9.832713156223615,0.5649896,74006.25,1.0
data_1982,grad23-Mo measure 2 indent 2,5.49,5.98,88.53,0.0,0.0,5.24,5.82,88.93,0.0,0.0,297.8458273515325,10.303173348608148,0.5649896,74006.25,1.0
data_1983,grad23-Mo measure 2 indent 3,5.49,5.98,88.53,0.0,0.0,5.24,5.82,88.93,0.0,0.0,290.1549581320918,9.913402232764218,0.5649896,74006.25,1.0
data_1984,grad23-Mo measure 2 indent 4,5.49,5.98,88.53,0.0,0.0,5.24,5.82,88.93,0.0,0.0,287.58128397898287,9.461906919823527,0.5649896,74006.25,1.0
data_1985,grad23-Mo measure 2 indent 5,5.49,5.98,88.53,0.0,0.0,5.24,5.82,88.93,0.0,0.0,313.26287820860097,11.156643429514354,0.5649896,74006.25,1.0
data_1986,grad23-Mo measure 3 indent 1,6.15,6.78,87.07,0.0,0.0,5.88,6.59,87.52,0.0,0.0,291.9281794890776,10.270286588835015,0.5645266,73128.8,1.0
data_1987,grad23-Mo measure 3 indent 2,6.15,6.78,87.07,0.0,0.0,5.88,6.59,87.52,0.0,0.0,302.0259900634939,11.341106066975929,0.5645266,73128.8,1.0
data_1988,grad23-Mo measure 3 indent 3,6.15,6.78,87.07,0.0,0.0,5.88,6.59,87.52,0.0,0.0,280.6489115929388,10.37166564980172,0.5645266,73128.8,1.0
data_1989,grad23-Mo measure 3 indent 4,6.15,6.78,87.07,0.0,0.0,5.88,6.59,87.52,0.0,0.0,277.90911886246624,10.351267660580207,0.5645266,73128.8,1.0
data_1990,grad23-Mo measure 3 indent 5,6.15,6.78,87.07,0.0,0.0,5.88,6.59,87.52,0.0,0.0,303.9552765146367,10.363866600713582,0.5645266,73128.8,1.0
data_1991,grad23-Mo measure 4 indent 1,6.71,8.06,85.23,0.0,0.0,6.42,7.85,85.73,0.0,0.0,321.31122108980026,11.488439754424796,0.42697109999999994,63601.48,1.0
data_1992,grad23-Mo measure 4 indent 2,6.71,8.06,85.23,0.0,0.0,6.42,7.85,85.73,0.0,0.0,298.61213742438514,10.437339512060111,0.42697109999999994,63601.48,1.0
data_1993,grad23-Mo measure 4 indent 3,6.71,8.06,85.23,0.0,0.0,6.42,7.85,85.73,0.0,0.0,298.7994166887649,10.979201748161351,0.42697109999999994,63601.48,1.0
data_1994,grad23-Mo measure 4 indent 4,6.71,8.06,85.23,0.0,0.0,6.42,7.85,85.73,0.0,0.0,279.80793457435016,10.347777445483764,0.42697109999999994,63601.48,1.0
data_1995,grad23-Mo measure 4 indent 5,6.71,8.06,85.23,0.0,0.0,6.42,7.85,85.73,0.0,0.0,286.14873313696626,10.591542723905647,0.42697109999999994,63601.48,1.0
data_1996,grad23-Mo measure 5 indent 1,7.57,9.27,83.16,0.0,0.0,7.25,9.03,83.72,0.0,0.0,289.969370897559,10.826274572263499,0.5419480999999999,70957.41,1.0
data_1997,grad23-Mo measure 5 indent 2,7.57,9.27,83.16,0.0,0.0,7.25,9.03,83.72,0.0,0.0,286.1400975322506,10.913037134687116,0.5419480999999999,70957.41,1.0
data_1998,grad23-Mo measure 5 indent 3,7.57,9.27,83.16,0.0,0.0,7.25,9.03,83.72,0.0,0.0,312.86823549979766,11.437388909967426,0.5419480999999999,70957.41,1.0
data_1999,grad23-Mo measure 5 indent 4,7.57,9.27,83.16,0.0,0.0,7.25,9.03,83.72,0.0,0.0,283.17484432519257,11.101215717449643,0.5419480999999999,70957.41,1.0
data_2000,grad23-Mo measure 5 indent 5,7.57,9.27,83.16,0.0,0.0,7.25,9.03,83.72,0.0,0.0,276.7796011867641,10.39994652286474,0.5419480999999999,70957.41,1.0
data_2001,grad23-Mo measure 6 indent 1,8.26,10.42,81.32,0.0,0.0,7.91,10.16,81.93,0.0,0.0,374.49119853223084,13.82473054067785,0.4710934,64109.49,1.0
data_2002,grad23-Mo measure 6 indent 2,8.26,10.42,81.32,0.0,0.0,7.91,10.16,81.93,0.0,0.0,293.2380783483003,11.925089827945017,0.4710934,64109.49,1.0
data_2003,grad23-Mo measure 6 indent 3,8.26,10.42,81.32,0.0,0.0,7.91,10.16,81.93,0.0,0.0,301.9112023217707,12.773568056763494,0.4710934,64109.49,1.0
data_2004,grad23-Mo measure 6 indent 4,8.26,10.42,81.32,0.0,0.0,7.91,10.16,81.93,0.0,0.0,291.1637883163229,11.559497382222832,0.4710934,64109.49,1.0
data_2005,grad23-Mo measure 6 indent 5,8.26,10.42,81.32,0.0,0.0,7.91,10.16,81.93,0.0,0.0,204.69141341962046,7.081881777168569,0.4710934,64109.49,1.0
data_2006,grad23-Mo measure 7 indent 1,9.24,11.83,78.93,0.0,0.0,8.86,11.55,79.59,0.0,0.0,273.6847267864585,10.955470027574187,0.3266844,59545.09,1.0
data_2007,grad23-Mo measure 7 indent 2,9.24,11.83,78.93,0.0,0.0,8.86,11.55,79.59,0.0,0.0,301.68632585410194,13.345464923999245,0.3266844,59545.09,1.0
data_2008,grad23-Mo measure 7 indent 3,9.24,11.83,78.93,0.0,0.0,8.86,11.55,79.59,0.0,0.0,278.5650104238183,10.980829118816839,0.3266844,59545.09,1.0
data_2009,grad23-Mo measure 7 indent 4,9.24,11.83,78.93,0.0,0.0,8.86,11.55,79.59,0.0,0.0,301.90627118208477,12.635292780525306,0.3266844,59545.09,1.0
data_2010,grad23-Mo measure 7 indent 5,9.24,11.83,78.93,0.0,0.0,8.86,11.55,79.59,0.0,0.0,295.27516215368524,12.442574923808195,0.3266844,59545.09,1.0
data_2011,grad23-Mo measure 8 indent 1,10.02,13.56,76.42,0.0,0.0,9.62,13.26,77.13,0.0,0.0,276.72881436176414,11.58472919408644,0.43135329999999994,60478.46,1.0
data_2012,grad23-Mo measure 8 indent 2,10.02,13.56,76.42,0.0,0.0,9.62,13.26,77.13,0.0,0.0,300.5744838465337,13.253632646343057,0.43135329999999994,60478.46,1.0
data_2013,grad23-Mo measure 8 indent 3,10.02,13.56,76.42,0.0,0.0,9.62,13.26,77.13,0.0,0.0,287.26932885190797,11.964034511981847,0.43135329999999994,60478.46,1.0
data_2014,grad23-Mo measure 8 indent 4,10.02,13.56,76.42,0.0,0.0,9.62,13.26,77.13,0.0,0.0,282.66246358842415,10.878532711227619,0.43135329999999994,60478.46,1.0
data_2015,grad23-Mo measure 8 indent 5,10.02,13.56,76.42,0.0,0.0,9.62,13.26,77.13,0.0,0.0,249.82066134957617,9.712377745858424,0.43135329999999994,60478.46,1.0
data_2016,grad23-Mo measure 9 indent 1,11.42,14.95,73.63,0.0,0.0,10.97,14.63,74.4,0.0,0.0,270.3497274978456,12.12741396291018,0.3949426,58081.49,1.0
data_2017,grad23-Mo measure 9 indent 2,11.42,14.95,73.63,0.0,0.0,10.97,14.63,74.4,0.0,0.0,282.8498041377139,12.43762423685758,0.3949426,58081.49,1.0
data_2018,grad23-Mo measure 9 indent 3,11.42,14.95,73.63,0.0,0.0,10.97,14.63,74.4,0.0,0.0,268.59935575598536,12.44863485612116,0.3949426,58081.49,1.0
data_2019,grad23-Mo measure 9 indent 4,11.42,14.95,73.63,0.0,0.0,10.97,14.63,74.4,0.0,0.0,245.2061279538089,9.917877371500863,0.3949426,58081.49,1.0
data_2020,grad23-Mo measure 9 indent 5,11.42,14.95,73.63,0.0,0.0,10.97,14.63,74.4,0.0,0.0,276.3629354873613,11.877526238296348,0.3949426,58081.49,1.0
data_2021,grad23-Mo measure 10 indent 1,12.05,17.11,70.84,0.0,0.0,11.59,16.75,71.66,0.0,0.0,254.97094304495243,11.43065900779941,0.23756420000000003,48838.61,1.0
data_2022,grad23-Mo measure 10 indent 2,12.05,17.11,70.84,0.0,0.0,11.59,16.75,71.66,0.0,0.0,275.5160418752607,12.71236242957449,0.23756420000000003,48838.61,1.0
data_2023,grad23-Mo measure 10 indent 3,12.05,17.11,70.84,0.0,0.0,11.59,16.75,71.66,0.0,0.0,252.48365869824823,12.13016243610506,0.23756420000000003,48838.61,1.0
data_2024,grad23-Mo measure 10 indent 4,12.05,17.11,70.84,0.0,0.0,11.59,16.75,71.66,0.0,0.0,283.51192195730283,13.094172539769934,0.23756420000000003,48838.61,1.0
data_2025,grad23-Mo measure 10 indent 5,12.05,17.11,70.84,0.0,0.0,11.59,16.75,71.66,0.0,0.0,284.2285878378233,13.18047250033556,0.23756420000000003,48838.61,1.0
data_2026,grad23-Mo measure 11 indent 1,13.62,18.66,67.72,0.0,0.0,13.11,18.3,68.58,0.0,0.0,239.37559745077465,11.751244206716711,0.1300248,43373.66,1.0
data_2027,grad23-Mo measure 11 indent 2,13.62,18.66,67.72,0.0,0.0,13.11,18.3,68.58,0.0,0.0,277.22480572102734,13.509207577523533,0.1300248,43373.66,1.0
data_2028,grad23-Mo measure 11 indent 3,13.62,18.66,67.72,0.0,0.0,13.11,18.3,68.58,0.0,0.0,259.7955780166059,12.867038173408947,0.1300248,43373.66,1.0
data_2029,grad23-Mo measure 11 indent 4,13.62,18.66,67.72,0.0,0.0,13.11,18.3,68.58,0.0,0.0,236.39817527871796,11.598488490340332,0.1300248,43373.66,1.0
data_2030,grad23-Mo measure 11 indent 5,13.62,18.66,67.72,0.0,0.0,13.11,18.3,68.58,0.0,0.0,237.7554138188252,11.44022512048136,0.1300248,43373.66,1.0
data_2031,grad23-NbZr measure 1 indent 1,15.31,20.74,63.95,0.0,0.0,14.76,20.37,64.86,0.0,0.0,239.2028657168895,13.423418263869092,0.18971500000000002,45915.44,1.0
data_2032,grad23-NbZr measure 1 indent 2,15.31,20.74,63.95,0.0,0.0,14.76,20.37,64.86,0.0,0.0,240.77154578462552,12.453002820280583,0.18971500000000002,45915.44,1.0
data_2033,grad23-NbZr measure 1 indent 3,15.31,20.74,63.95,0.0,0.0,14.76,20.37,64.86,0.0,0.0,249.92797593780202,13.411467019582545,0.18971500000000002,45915.44,1.0
data_2034,grad23-NbZr measure 1 indent 4,15.31,20.74,63.95,0.0,0.0,14.76,20.37,64.86,0.0,0.0,242.73348804688567,14.020639503297026,0.18971500000000002,45915.44,1.0
data_2035,grad23-NbZr measure 1 indent 5,15.31,20.74,63.95,0.0,0.0,14.76,20.37,64.86,0.0,0.0,250.42240929972775,13.285535265776375,0.18971500000000002,45915.44,1.0
data_2036,grad23-NbZr measure 2 indent 1,16.57,22.78,60.65,0.0,0.0,16.0,22.41,61.59,0.0,0.0,226.74226963636679,13.431909093676072,0.1412614,43403.86,1.0
data_2037,grad23-NbZr measure 2 indent 2,16.57,22.78,60.65,0.0,0.0,16.0,22.41,61.59,0.0,0.0,230.28806585216637,12.474944084446758,0.1412614,43403.86,1.0
data_2038,grad23-NbZr measure 2 indent 3,16.57,22.78,60.65,0.0,0.0,16.0,22.41,61.59,0.0,0.0,241.6021553706584,13.471358738433397,0.1412614,43403.86,1.0
data_2039,grad23-NbZr measure 2 indent 4,16.57,22.78,60.65,0.0,0.0,16.0,22.41,61.59,0.0,0.0,225.64200197700757,12.012699101356006,0.1412614,43403.86,1.0
data_2040,grad23-NbZr measure 2 indent 5,16.57,22.78,60.65,0.0,0.0,16.0,22.41,61.59,0.0,0.0,238.81088285466126,13.405077684813874,0.1412614,43403.86,1.0
data_2041,grad23-NbZr measure 3 indent 1,18.09,24.98,56.93,0.0,0.0,17.49,24.61,57.9,0.0,0.0,220.23753937749098,12.161456217461145,0.1239337,42140.93,1.0
data_2042,grad23-NbZr measure 3 indent 2,18.09,24.98,56.93,0.0,0.0,17.49,24.61,57.9,0.0,0.0,231.4194788062916,13.760444244602324,0.1239337,42140.93,1.0
data_2043,grad23-NbZr measure 3 indent 3,18.09,24.98,56.93,0.0,0.0,17.49,24.61,57.9,0.0,0.0,230.72505624106245,13.342774319620649,0.1239337,42140.93,1.0
data_2044,grad23-NbZr measure 3 indent 4,18.09,24.98,56.93,0.0,0.0,17.49,24.61,57.9,0.0,0.0,0,0,0.1239337,42140.93,1.0
data_2045,grad23-NbZr measure 3 indent 5,18.09,24.98,56.93,0.0,0.0,17.49,24.61,57.9,0.0,0.0,241.42950281812318,12.524640026698737,0.1239337,42140.93,1.0
data_2046,grad23-NbZr measure 4 indent 1,19.35,27.23,53.42,0.0,0.0,18.74,26.86,54.41,0.0,0.0,216.43016875156448,11.756671755069291,0.09029784,40249.53,1.0
data_2047,grad23-NbZr measure 4 indent 2,19.35,27.23,53.42,0.0,0.0,18.74,26.86,54.41,0.0,0.0,224.70139774151613,13.70782851591391,0.09029784,40249.53,1.0
data_2048,grad23-NbZr measure 4 indent 3,19.35,27.23,53.42,0.0,0.0,18.74,26.86,54.41,0.0,0.0,205.01308542934567,12.767576419620156,0.09029784,40249.53,1.0
data_2049,grad23-NbZr measure 4 indent 4,19.35,27.23,53.42,0.0,0.0,18.74,26.86,54.41,0.0,0.0,212.69675910974672,12.379649551918218,0.09029784,40249.53,1.0
data_2050,grad23-NbZr measure 4 indent 5,19.35,27.23,53.42,0.0,0.0,18.74,26.86,54.41,0.0,0.0,218.32318559934168,12.591014223869543,0.09029784,40249.53,1.0
data_2051,grad23-NbZr measure 5 indent 1,20.84,29.74,49.43,0.0,0.0,20.21,29.37,50.42,0.0,0.0,209.18868070040205,11.82215217829009,0.05301514,38451.67,1.0
data_2052,grad23-NbZr measure 5 indent 2,20.84,29.74,49.43,0.0,0.0,20.21,29.37,50.42,0.0,0.0,201.83189475512307,12.431228735548107,0.05301514,38451.67,1.0
data_2053,grad23-NbZr measure 5 indent 3,20.84,29.74,49.43,0.0,0.0,20.21,29.37,50.42,0.0,0.0,199.7664383443462,12.064012520789847,0.05301514,38451.67,1.0
data_2054,grad23-NbZr measure 5 indent 4,20.84,29.74,49.43,0.0,0.0,20.21,29.37,50.42,0.0,0.0,207.22727782814803,12.3440285820679,0.05301514,38451.67,1.0
data_2055,grad23-NbZr measure 5 indent 5,20.84,29.74,49.43,0.0,0.0,20.21,29.37,50.42,0.0,0.0,207.24160470815883,12.305022557248307,0.05301514,38451.67,1.0
data_2056,grad23-NbZr measure 6 indent 1,22.38,32.76,44.86,0.0,0.0,21.74,32.42,45.84,0.0,0.0,196.11541047129998,11.66698692634369,0.03557713,37567.97,1.0
data_2057,grad23-NbZr measure 6 indent 2,22.38,32.76,44.86,0.0,0.0,21.74,32.42,45.84,0.0,0.0,188.97441121951726,11.891782000561646,0.03557713,37567.97,1.0
data_2058,grad23-NbZr measure 6 indent 3,22.38,32.76,44.86,0.0,0.0,21.74,32.42,45.84,0.0,0.0,189.35094582006303,10.678967521180361,0.03557713,37567.97,1.0
data_2059,grad23-NbZr measure 6 indent 4,22.38,32.76,44.86,0.0,0.0,21.74,32.42,45.84,0.0,0.0,188.04219094368324,12.024745696163867,0.03557713,37567.97,1.0
data_2060,grad23-NbZr measure 6 indent 5,22.38,32.76,44.86,0.0,0.0,21.74,32.42,45.84,0.0,0.0,195.8872779445997,12.282608208602614,0.03557713,37567.97,1.0
data_2061,grad23-NbZr measure 7 indent 1,23.83,35.31,40.86,0.0,0.0,23.19,34.99,41.82,0.0,0.0,175.4981116729056,10.632635777253363,0.02885578,37045.78,1.0
data_2062,grad23-NbZr measure 7 indent 2,23.83,35.31,40.86,0.0,0.0,23.19,34.99,41.82,0.0,0.0,198.48018543878626,11.94585159759275,0.02885578,37045.78,1.0
data_2063,grad23-NbZr measure 7 indent 3,23.83,35.31,40.86,0.0,0.0,23.19,34.99,41.82,0.0,0.0,195.9172580280653,11.992769133148151,0.02885578,37045.78,1.0
data_2064,grad23-NbZr measure 7 indent 4,23.83,35.31,40.86,0.0,0.0,23.19,34.99,41.82,0.0,0.0,180.63263283730527,11.680896109310087,0.02885578,37045.78,1.0
data_2065,grad23-NbZr measure 7 indent 5,23.83,35.31,40.86,0.0,0.0,23.19,34.99,41.82,0.0,0.0,185.79318332114266,11.288807599666406,0.02885578,37045.78,1.0
data_2066,grad23-NbZr measure 8 indent 1,25.68,38.25,36.07,0.0,0.0,25.04,37.98,36.98,0.0,0.0,171.00695858841016,10.437748148997894,0.028575,37022.86,1.0
data_2067,grad23-NbZr measure 8 indent 2,25.68,38.25,36.07,0.0,0.0,25.04,37.98,36.98,0.0,0.0,183.8306427209365,11.272682063284702,0.028575,37022.86,1.0
data_2068,grad23-NbZr measure 8 indent 3,25.68,38.25,36.07,0.0,0.0,25.04,37.98,36.98,0.0,0.0,178.64617735305663,11.297864092977392,0.028575,37022.86,1.0
data_2069,grad23-NbZr measure 8 indent 4,25.68,38.25,36.07,0.0,0.0,25.04,37.98,36.98,0.0,0.0,182.44989656998283,11.274827368490662,0.028575,37022.86,1.0
data_2070,grad23-NbZr measure 8 indent 5,25.68,38.25,36.07,0.0,0.0,25.04,37.98,36.98,0.0,0.0,177.32872871462496,11.550953948998298,0.028575,37022.86,1.0
data_2071,grad23-NbZr measure 9 indent 1,27.62,41.59,30.79,0.0,0.0,26.98,41.38,31.64,0.0,0.0,176.09253799775126,11.066863550825225,0.0147478,35343.68,0
data_2072,grad23-NbZr measure 9 indent 2,27.62,41.59,30.79,0.0,0.0,26.98,41.38,31.64,0.0,0.0,177.28890246668783,11.469128881484497,0.0147478,35343.68,0
data_2073,grad23-NbZr measure 9 indent 3,27.62,41.59,30.79,0.0,0.0,26.98,41.38,31.64,0.0,0.0,171.84597141686535,10.62041053039689,0.0147478,35343.68,0
data_2074,grad23-NbZr measure 9 indent 4,27.62,41.59,30.79,0.0,0.0,26.98,41.38,31.64,0.0,0.0,178.22828624805757,10.943778385704322,0.0147478,35343.68,0
data_2075,grad23-NbZr measure 9 indent 5,27.62,41.59,30.79,0.0,0.0,26.98,41.38,31.64,0.0,0.0,168.35438968282065,10.828023162257926,0.0147478,35343.68,0
data_2076,grad23-NbZr measure 10 indent 1,29.15,44.77,26.09,0.0,0.0,28.52,44.62,26.85,0.0,0.0,159.66858709004453,10.216616105668429,0.04224365,38688.02,1.0
data_2077,grad23-NbZr measure 10 indent 2,29.15,44.77,26.09,0.0,0.0,28.52,44.62,26.85,0.0,0.0,163.31640228977125,10.9933914844592,0.04224365,38688.02,1.0
data_2078,grad23-NbZr measure 10 indent 3,29.15,44.77,26.09,0.0,0.0,28.52,44.62,26.85,0.0,0.0,164.62014728742773,11.101620170981835,0.04224365,38688.02,1.0
data_2079,grad23-NbZr measure 10 indent 4,29.15,44.77,26.09,0.0,0.0,28.52,44.62,26.85,0.0,0.0,162.58880196222606,10.961187503892535,0.04224365,38688.02,1.0
data_2080,grad23-NbZr measure 10 indent 5,29.15,44.77,26.09,0.0,0.0,28.52,44.62,26.85,0.0,0.0,154.77226387045954,9.651702666737075,0.04224365,38688.02,1.0
data_2081,grad23-NbZr measure 11 indent 1,30.92,46.88,22.2,0.0,0.0,30.31,46.8,22.89,0.0,0.0,171.9049204904354,11.516502282586584,0.03868719,37901.26,1.0
data_2082,grad23-NbZr measure 11 indent 2,30.92,46.88,22.2,0.0,0.0,30.31,46.8,22.89,0.0,0.0,158.00797679579074,10.566785062182717,0.03868719,37901.26,1.0
data_2083,grad23-NbZr measure 11 indent 3,30.92,46.88,22.2,0.0,0.0,30.31,46.8,22.89,0.0,0.0,152.5494261682827,9.861718358909725,0.03868719,37901.26,1.0
data_2084,grad23-NbZr measure 11 indent 4,30.92,46.88,22.2,0.0,0.0,30.31,46.8,22.89,0.0,0.0,151.4132156972946,9.856257855649535,0.03868719,37901.26,1.0
data_2085,grad23-NbZr measure 11 indent 5,30.92,46.88,22.2,0.0,0.0,30.31,46.8,22.89,0.0,0.0,145.3536354940846,9.08031970630032,0.03868719,37901.26,1.0
data_2086,grad23-NbZr measure 12 indent 1,32.32,48.99,18.68,0.0,0.0,31.73,48.98,19.29,0.0,0.0,142.80331659005037,9.925818797580881,0.06890129,39243.22,1.0
data_2087,grad23-NbZr measure 12 indent 2,32.32,48.99,18.68,0.0,0.0,31.73,48.98,19.29,0.0,0.0,155.28254436206365,10.27172169060594,0.06890129,39243.22,1.0
data_2088,grad23-NbZr measure 12 indent 3,32.32,48.99,18.68,0.0,0.0,31.73,48.98,19.29,0.0,0.0,138.45774357639934,8.727763565555668,0.06890129,39243.22,1.0
data_2089,grad23-NbZr measure 12 indent 4,32.32,48.99,18.68,0.0,0.0,31.73,48.98,19.29,0.0,0.0,142.44765640999844,9.309292106153883,0.06890129,39243.22,1.0
data_2090,grad23-NbZr measure 12 indent 5,32.32,48.99,18.68,0.0,0.0,31.73,48.98,19.29,0.0,0.0,148.95068559178537,9.778356232019803,0.06890129,39243.22,1.0
data_2091,grad24-Mo measure 1 indent 1,0.0,0.0,92.07,2.36,5.57,0.0,0.0,95.64,1.22,3.14,334.73495244470166,11.688165113424468,0.4402549,80358.75,1.0
data_2092,grad24-Mo measure 1 indent 2,0.0,0.0,92.07,2.36,5.57,0.0,0.0,95.64,1.22,3.14,328.95464572641345,11.178168543827866,0.4402549,80358.75,1.0
data_2093,grad24-Mo measure 1 indent 3,0.0,0.0,92.07,2.36,5.57,0.0,0.0,95.64,1.22,3.14,313.5654933085052,11.162902187941778,0.4402549,80358.75,1.0
