Repository: Raphael-Boichot/Accelerated-exploration-of-multinary-systems

# Main
The file main coded in matlab allows to predict value of Young modulus, Hardness, and to determine if the phase is crystalline or amorphous.

### Path

The first step is to change the path in main.m

### Choice of the data for the train 

There are different set of data. These data are located in the section "input". 
The dataset used can be chosen my modifying the variable "Data" in main.m.
To use other datasets than those provided, columns must be named Zr_at, Nb_at, Mo_at, Ti_at, Cr_at, E_GPa, H_GPa, CI and XRD in order to work.

File: matlab/input/Raw_data_corrected.csv (part 9 of 9)
v,Indent,Zr_at,Nb_at,Mo_at,Ti_at,Cr_at,Zr_m,Nb_m,Mo_m,Ti_m,Cr_m,E_GPa,H_GPa,CI,IQ,XRD
data_2094,grad24-Mo measure 1 indent 4,0.0,0.0,92.07,2.36,5.57,0.0,0.0,95.64,1.22,3.14,311.6576860055901,11.157224888517852,0.4402549,80358.75,1.0
data_2095,grad24-Mo measure 1 indent 5,0.0,0.0,92.07,2.36,5.57,0.0,0.0,95.64,1.22,3.14,324.6135369569334,11.024239044118739,0.4402549,80358.75,1.0
data_2096,grad24-Mo measure 2 indent 1,0.0,0.0,92.01,1.63,6.36,0.0,0.0,95.57,0.85,3.58,328.9920827034029,10.466549060019776,0.9287644,131578.2,1.0
data_2097,grad24-Mo measure 2 indent 2,0.0,0.0,92.01,1.63,6.36,0.0,0.0,95.57,0.85,3.58,332.33234536785073,10.462558292293577,0.9287644,131578.2,1.0
data_2098,grad24-Mo measure 2 indent 3,0.0,0.0,92.01,1.63,6.36,0.0,0.0,95.57,0.85,3.58,319.5115971546561,10.406970640038036,0.9287644,131578.2,1.0
data_2099,grad24-Mo measure 2 indent 4,0.0,0.0,92.01,1.63,6.36,0.0,0.0,95.57,0.85,3.58,332.71746701356017,10.330783797357272,0.9287644,131578.2,1.0
data_2100,grad24-Mo measure 2 indent 5,0.0,0.0,92.01,1.63,6.36,0.0,0.0,95.57,0.85,3.58,321.6742705827711,10.435800190352467,0.9287644,131578.2,1.0
data_2101,grad24-Mo measure 3 indent 1,0.0,0.0,88.66,2.98,8.36,0.0,0.0,93.64,1.57,4.79,351.9416613499591,10.760384474712065,0.9018469000000001,128384.6,1.0
data_2102,grad24-Mo measure 3 indent 2,0.0,0.0,88.66,2.98,8.36,0.0,0.0,93.64,1.57,4.79,354.6752907743963,10.652963343127345,0.9018469000000001,128384.6,1.0
data_2103,grad24-Mo measure 3 indent 3,0.0,0.0,88.66,2.98,8.36,0.0,0.0,93.64,1.57,4.79,343.7166888838967,10.724097536542914,0.9018469000000001,128384.6,1.0
data_2104,grad24-Mo measure 3 indent 4,0.0,0.0,88.66,2.98,8.36,0.0,0.0,93.64,1.57,4.79,341.4784807671058,10.760038883794358,0.9018469000000001,128384.6,1.0
data_2105,grad24-Mo measure 3 indent 5,0.0,0.0,88.66,2.98,8.36,0.0,0.0,93.64,1.57,4.79,66.57231587697613,0.6843798071591919,0.9018469000000001,128384.6,1.0
data_2106,grad24-Mo measure 4 indent 1,0.0,0.0,87.56,2.95,9.48,0.0,0.0,92.98,1.56,5.46,333.74814870968925,11.097300407430652,0.9289069999999999,133849.4,1.0
data_2107,grad24-Mo measure 4 indent 2,0.0,0.0,87.56,2.95,9.48,0.0,0.0,92.98,1.56,5.46,332.02566683754173,11.115243977264438,0.9289069999999999,133849.4,1.0
data_2108,grad24-Mo measure 4 indent 3,0.0,0.0,87.56,2.95,9.48,0.0,0.0,92.98,1.56,5.46,320.8567646581822,11.305355555510019,0.9289069999999999,133849.4,1.0
data_2109,grad24-Mo measure 4 indent 4,0.0,0.0,87.56,2.95,9.48,0.0,0.0,92.98,1.56,5.46,330.15668382239534,11.189062408616143,0.9289069999999999,133849.4,1.0
data_2110,grad24-Mo measure 4 indent 5,0.0,0.0,87.56,2.95,9.48,0.0,0.0,92.98,1.56,5.46,335.8506087670725,11.0609425945302,0.9289069999999999,133849.4,1.0
data_2111,grad24-Mo measure 5 indent 1,0.0,0.0,85.71,3.63,10.67,0.0,0.0,91.86,1.94,6.2,326.48177424120814,11.459279681117318,0.9245736999999999,131654.1,1.0
data_2112,grad24-Mo measure 5 indent 2,0.0,0.0,85.71,3.63,10.67,0.0,0.0,91.86,1.94,6.2,332.72045679669566,11.418313643633796,0.9245736999999999,131654.1,1.0
data_2113,grad24-Mo measure 5 indent 3,0.0,0.0,85.71,3.63,10.67,0.0,0.0,91.86,1.94,6.2,335.6775112129214,11.476218691013814,0.9245736999999999,131654.1,1.0
data_2114,grad24-Mo measure 5 indent 4,0.0,0.0,85.71,3.63,10.67,0.0,0.0,91.86,1.94,6.2,345.3740580693483,12.433468938685749,0.9245736999999999,131654.1,1.0
data_2115,grad24-Mo measure 5 indent 5,0.0,0.0,85.71,3.63,10.67,0.0,0.0,91.86,1.94,6.2,354.7186253876463,11.740510630094882,0.9245736999999999,131654.1,1.0
data_2116,grad24-Mo measure 6 indent 1,0.0,0.0,84.15,3.89,11.96,0.0,0.0,90.9,2.1,7.0,331.25101412142504,11.778505423330339,0.9236529,131671.8,1.0
data_2117,grad24-Mo measure 6 indent 2,0.0,0.0,84.15,3.89,11.96,0.0,0.0,90.9,2.1,7.0,314.29116677107356,11.862312049980467,0.9236529,131671.8,1.0
data_2118,grad24-Mo measure 6 indent 3,0.0,0.0,84.15,3.89,11.96,0.0,0.0,90.9,2.1,7.0,314.38301495424145,11.23614574081717,0.9236529,131671.8,1.0
data_2119,grad24-Mo measure 6 indent 4,0.0,0.0,84.15,3.89,11.96,0.0,0.0,90.9,2.1,7.0,359.1814077252517,12.365952318385208,0.9236529,131671.8,1.0
data_2120,grad24-Mo measure 6 indent 5,0.0,0.0,84.15,3.89,11.96,0.0,0.0,90.9,2.1,7.0,330.8582036071713,11.315091991263285,0.9236529,131671.8,1.0
data_2121,grad24-Mo measure 7 indent 1,0.0,0.0,82.3,4.38,13.32,0.0,0.0,89.74,2.38,7.87,317.8807809053325,12.173465745553356,0.9178982,130715.9,1.0
data_2122,grad24-Mo measure 7 indent 2,0.0,0.0,82.3,4.38,13.32,0.0,0.0,89.74,2.38,7.87,326.49556548872783,11.927136107070243,0.9178982,130715.9,1.0
data_2123,grad24-Mo measure 7 indent 3,0.0,0.0,82.3,4.38,13.32,0.0,0.0,89.74,2.38,7.87,336.0309349025663,11.468952178480176,0.9178982,130715.9,1.0
data_2124,grad24-Mo measure 7 indent 4,0.0,0.0,82.3,4.38,13.32,0.0,0.0,89.74,2.38,7.87,341.819492542776,11.80885028147744,0.9178982,130715.9,1.0
data_2125,grad24-Mo measure 7 indent 5,0.0,0.0,82.3,4.38,13.32,0.0,0.0,89.74,2.38,7.87,326.367421286021,12.192586419220214,0.9178982,130715.9,1.0
data_2126,grad24-Mo measure 8 indent 1,0.0,0.0,80.52,4.86,14.62,0.0,0.0,88.61,2.67,8.72,331.3805116977906,12.401144453514647,0.9283011999999998,128235.0,1.0
data_2127,grad24-Mo measure 8 indent 2,0.0,0.0,80.52,4.86,14.62,0.0,0.0,88.61,2.67,8.72,333.5037849899422,12.772987720673719,0.9283011999999998,128235.0,1.0
data_2128,grad24-Mo measure 8 indent 3,0.0,0.0,80.52,4.86,14.62,0.0,0.0,88.61,2.67,8.72,339.74582329564896,13.300475334486926,0.9283011999999998,128235.0,1.0
data_2129,grad24-Mo measure 8 indent 4,0.0,0.0,80.52,4.86,14.62,0.0,0.0,88.61,2.67,8.72,56.8444305218307,0.6325746092317837,0.9283011999999998,128235.0,1.0
data_2130,grad24-Mo measure 8 indent 5,0.0,0.0,80.52,4.86,14.62,0.0,0.0,88.61,2.67,8.72,336.3548649609295,12.574160667332752,0.9283011999999998,128235.0,1.0
data_2131,grad24-Mo measure 9 indent 1,0.0,0.0,78.45,5.58,15.98,0.0,0.0,87.27,3.1,9.63,338.0406308121249,12.357640802135741,0.9268584000000001,121408.7,1.0
data_2132,grad24-Mo measure 9 indent 2,0.0,0.0,78.45,5.58,15.98,0.0,0.0,87.27,3.1,9.63,321.57516672760687,12.68314610203294,0.9268584000000001,121408.7,1.0
data_2133,grad24-Mo measure 9 indent 3,0.0,0.0,78.45,5.58,15.98,0.0,0.0,87.27,3.1,9.63,330.56680956009205,13.448907887459034,0.9268584000000001,121408.7,1.0
data_2134,grad24-Mo measure 9 indent 4,0.0,0.0,78.45,5.58,15.98,0.0,0.0,87.27,3.1,9.63,311.57114305232284,12.553134406957176,0.9268584000000001,121408.7,1.0
data_2135,grad24-Mo measure 9 indent 5,0.0,0.0,78.45,5.58,15.98,0.0,0.0,87.27,3.1,9.63,354.32077693066844,13.220105406589783,0.9268584000000001,121408.7,1.0
data_2136,grad24-Mo measure 10 indent 1,0.0,0.0,71.05,10.25,18.7,0.0,0.0,82.33,5.93,11.74,304.0683220015755,12.636791473552748,0.3332213,61911.94,1.0
data_2137,grad24-Mo measure 10 indent 2,0.0,0.0,71.05,10.25,18.7,0.0,0.0,82.33,5.93,11.74,288.0600873758216,11.6480882587104,0.3332213,61911.94,1.0
data_2138,grad24-Mo measure 10 indent 3,0.0,0.0,71.05,10.25,18.7,0.0,0.0,82.33,5.93,11.74,313.75535715008937,12.905932230975688,0.3332213,61911.94,1.0
data_2139,grad24-Mo measure 10 indent 4,0.0,0.0,71.05,10.25,18.7,0.0,0.0,82.33,5.93,11.74,297.2366008001891,11.814414595249303,0.3332213,61911.94,1.0
data_2140,grad24-Mo measure 10 indent 5,0.0,0.0,71.05,10.25,18.7,0.0,0.0,82.33,5.93,11.74,307.49246621564134,12.55545331804114,0.3332213,61911.94,1.0
data_2141,grad24-Mo measure 11 indent 1,0.0,0.0,69.11,11.35,19.54,0.0,0.0,80.96,6.64,12.41,312.28913911981294,12.607557501526333,0.3170563,60759.65,1.0
data_2142,grad24-Mo measure 11 indent 2,0.0,0.0,69.11,11.35,19.54,0.0,0.0,80.96,6.64,12.41,334.8350084336603,15.162850228639318,0.3170563,60759.65,1.0
data_2143,grad24-Mo measure 11 indent 3,0.0,0.0,69.11,11.35,19.54,0.0,0.0,80.96,6.64,12.41,302.44293069279996,11.894370996045417,0.3170563,60759.65,1.0
data_2144,grad24-Mo measure 11 indent 4,0.0,0.0,69.11,11.35,19.54,0.0,0.0,80.96,6.64,12.41,290.6607450146842,11.5099471813132,0.3170563,60759.65,1.0
data_2145,grad24-Mo measure 11 indent 5,0.0,0.0,69.11,11.35,19.54,0.0,0.0,80.96,6.64,12.41,325.75472227588284,14.653885933394282,0.3170563,60759.65,1.0
data_2146,grad24-TiCr measure 1 indent 1,0.0,0.0,67.24,12.35,20.4,0.0,0.0,79.61,7.3,13.09,305.43332008713253,13.389577117253722,0.2507482,55797.58,1.0
data_2147,grad24-TiCr measure 1 indent 2,0.0,0.0,67.24,12.35,20.4,0.0,0.0,79.61,7.3,13.09,313.4280771645524,14.19626983676453,0.2507482,55797.58,1.0
data_2148,grad24-TiCr measure 1 indent 3,0.0,0.0,67.24,12.35,20.4,0.0,0.0,79.61,7.3,13.09,270.5067658394521,12.459246916264448,0.2507482,55797.58,1.0
data_2149,grad24-TiCr measure 1 indent 4,0.0,0.0,67.24,12.35,20.4,0.0,0.0,79.61,7.3,13.09,313.5315318332362,13.907489803378713,0.2507482,55797.58,1.0
data_2150,grad24-TiCr measure 1 indent 5,0.0,0.0,67.24,12.35,20.4,0.0,0.0,79.61,7.3,13.09,323.8516713169927,13.42058927241188,0.2507482,55797.58,1.0
data_2151,grad24-TiCr measure 2 indent 1,0.0,0.0,65.33,13.4,21.27,0.0,0.0,78.2,8.01,13.8,284.9718744229733,12.902926105020693,0.2123757,53118.91,1.0
data_2152,grad24-TiCr measure 2 indent 2,0.0,0.0,65.33,13.4,21.27,0.0,0.0,78.2,8.01,13.8,280.8595767813859,12.759996840925707,0.2123757,53118.91,1.0
data_2153,grad24-TiCr measure 2 indent 3,0.0,0.0,65.33,13.4,21.27,0.0,0.0,78.2,8.01,13.8,297.5866608683562,13.053486701269236,0.2123757,53118.91,1.0
data_2154,grad24-TiCr measure 2 indent 4,0.0,0.0,65.33,13.4,21.27,0.0,0.0,78.2,8.01,13.8,341.4599405077273,16.432882078293297,0.2123757,53118.91,1.0
data_2155,grad24-TiCr measure 2 indent 5,0.0,0.0,65.33,13.4,21.27,0.0,0.0,78.2,8.01,13.8,314.59017368798084,13.866400270748805,0.2123757,53118.91,1.0
data_2156,grad24-TiCr measure 3 indent 1,0.0,0.0,62.87,15.09,22.04,0.0,0.0,76.35,9.15,14.51,317.3751352732527,13.876813107223466,0.2147933,52689.61,1.0
data_2157,grad24-TiCr measure 3 indent 2,0.0,0.0,62.87,15.09,22.04,0.0,0.0,76.35,9.15,14.51,290.97862198324225,14.231072445409414,0.2147933,52689.61,1.0
data_2158,grad24-TiCr measure 3 indent 3,0.0,0.0,62.87,15.09,22.04,0.0,0.0,76.35,9.15,14.51,298.2160898243093,14.19696228666931,0.2147933,52689.61,1.0
data_2159,grad24-TiCr measure 3 indent 4,0.0,0.0,62.87,15.09,22.04,0.0,0.0,76.35,9.15,14.51,285.8337145732262,12.511115847652935,0.2147933,52689.61,1.0
data_2160,grad24-TiCr measure 3 indent 5,0.0,0.0,62.87,15.09,22.04,0.0,0.0,76.35,9.15,14.51,327.20018398740217,15.045718926408632,0.2147933,52689.61,1.0
data_2161,grad24-TiCr measure 4 indent 1,0.0,0.0,61.54,15.88,22.58,0.0,0.0,75.32,9.7,14.98,93.2136913425514,1.9903914262469422,0.17100910000000002,48828.97,1.0
data_2162,grad24-TiCr measure 4 indent 2,0.0,0.0,61.54,15.88,22.58,0.0,0.0,75.32,9.7,14.98,314.5771147474509,13.777948484299136,0.17100910000000002,48828.97,1.0
data_2163,grad24-TiCr measure 4 indent 3,0.0,0.0,61.54,15.88,22.58,0.0,0.0,75.32,9.7,14.98,319.9795624424223,14.412129451495135,0.17100910000000002,48828.97,1.0
data_2164,grad24-TiCr measure 4 indent 4,0.0,0.0,61.54,15.88,22.58,0.0,0.0,75.32,9.7,14.98,327.03731374729,14.70290378726671,0.17100910000000002,48828.97,1.0
data_2165,grad24-TiCr measure 4 indent 5,0.0,0.0,61.54,15.88,22.58,0.0,0.0,75.32,9.7,14.98,308.01394665756305,14.23184477254118,0.17100910000000002,48828.97,1.0
data_2166,grad24-TiCr measure 5 indent 1,0.0,0.0,59.95,16.82,23.24,0.0,0.0,74.07,10.37,15.56,295.17210653645003,13.930415450233676,0.1334712,46161.77,1.0
data_2167,grad24-TiCr measure 5 indent 2,0.0,0.0,59.95,16.82,23.24,0.0,0.0,74.07,10.37,15.56,311.4238470051199,15.276272287131967,0.1334712,46161.77,1.0
data_2168,grad24-TiCr measure 5 indent 3,0.0,0.0,59.95,16.82,23.24,0.0,0.0,74.07,10.37,15.56,329.007924931734,15.570995527292974,0.1334712,46161.77,1.0
data_2169,grad24-TiCr measure 5 indent 4,0.0,0.0,59.95,16.82,23.24,0.0,0.0,74.07,10.37,15.56,306.20699051339193,14.375947006334085,0.1334712,46161.77,1.0
data_2170,grad24-TiCr measure 5 indent 5,0.0,0.0,59.95,16.82,23.24,0.0,0.0,74.07,10.37,15.56,312.6903299731406,15.053333480814368,0.1334712,46161.77,1.0
data_2171,grad24-TiCr measure 6 indent 1,0.0,0.0,57.92,17.64,24.43,0.0,0.0,72.43,11.01,16.56,310.5391248143284,14.944877558736344,0.16295020000000002,47772.41,1.0
data_2172,grad24-TiCr measure 6 indent 2,0.0,0.0,57.92,17.64,24.43,0.0,0.0,72.43,11.01,16.56,312.0483577130673,15.468247766883845,0.16295020000000002,47772.41,1.0
data_2173,grad24-TiCr measure 6 indent 3,0.0,0.0,57.92,17.64,24.43,0.0,0.0,72.43,11.01,16.56,296.85766960766256,14.976033406613752,0.16295020000000002,47772.41,1.0
data_2174,grad24-TiCr measure 6 indent 4,0.0,0.0,57.92,17.64,24.43,0.0,0.0,72.43,11.01,16.56,306.23543372478963,14.186965525562986,0.16295020000000002,47772.41,1.0
data_2175,grad24-TiCr measure 6 indent 5,0.0,0.0,57.92,17.64,24.43,0.0,0.0,72.43,11.01,16.56,290.7386270790871,13.742332311734218,0.16295020000000002,47772.41,1.0
data_2176,grad24-TiCr measure 7 indent 1,0.0,0.0,52.66,19.48,27.86,0.0,0.0,67.96,12.55,19.49,284.723323298173,14.35740897734189,0.17569200000000001,49279.01,1.0
data_2177,grad24-TiCr measure 7 indent 2,0.0,0.0,52.66,19.48,27.86,0.0,0.0,67.96,12.55,19.49,298.13666742737286,14.164451376069778,0.17569200000000001,49279.01,1.0
data_2178,grad24-TiCr measure 7 indent 3,0.0,0.0,52.66,19.48,27.86,0.0,0.0,67.96,12.55,19.49,296.5599052914563,13.910912795767768,0.17569200000000001,49279.01,1.0
data_2179,grad24-TiCr measure 7 indent 4,0.0,0.0,52.66,19.48,27.86,0.0,0.0,67.96,12.55,19.49,296.33447930120934,14.824370989554893,0.17569200000000001,49279.01,1.0
data_2180,grad24-TiCr measure 7 indent 5,0.0,0.0,52.66,19.48,27.86,0.0,0.0,67.96,12.55,19.49,305.83463791508177,13.947214758988224,0.17569200000000001,49279.01,1.0
data_2181,grad24-TiCr measure 8 indent 1,0.0,0.0,46.55,21.73,31.72,0.0,0.0,62.41,14.54,23.05,291.64907335261796,13.885795945231845,0.16301729999999998,48249.78,1.0
data_2182,grad24-TiCr measure 8 indent 2,0.0,0.0,46.55,21.73,31.72,0.0,0.0,62.41,14.54,23.05,307.99162925256877,14.169737895280129,0.16301729999999998,48249.78,1.0
data_2183,grad24-TiCr measure 8 indent 3,0.0,0.0,46.55,21.73,31.72,0.0,0.0,62.41,14.54,23.05,290.5929093229477,14.529677399202432,0.16301729999999998,48249.78,1.0
data_2184,grad24-TiCr measure 8 indent 4,0.0,0.0,46.55,21.73,31.72,0.0,0.0,62.41,14.54,23.05,308.8794807050203,15.093235569770522,0.16301729999999998,48249.78,1.0
data_2185,grad24-TiCr measure 8 indent 5,0.0,0.0,46.55,21.73,31.72,0.0,0.0,62.41,14.54,23.05,280.6167348469464,13.993503750495481,0.16301729999999998,48249.78,1.0
data_2186,grad24-TiCr measure 9 indent 1,0.0,0.0,40.03,23.66,36.31,0.0,0.0,55.97,16.51,27.52,309.4195708272059,15.261716085630283,0.1589033,48021.42,1.0
data_2187,grad24-TiCr measure 9 indent 2,0.0,0.0,40.03,23.66,36.31,0.0,0.0,55.97,16.51,27.52,433.5702962526022,16.177356034139265,0.1589033,48021.42,1.0
data_2188,grad24-TiCr measure 9 indent 3,0.0,0.0,40.03,23.66,36.31,0.0,0.0,55.97,16.51,27.52,123.87265813272668,2.3439546013326797,0.1589033,48021.42,1.0
data_2189,grad24-TiCr measure 9 indent 4,0.0,0.0,40.03,23.66,36.31,0.0,0.0,55.97,16.51,27.52,272.5528936318974,13.474999821415212,0.1589033,48021.42,1.0
data_2190,grad24-TiCr measure 9 indent 5,0.0,0.0,40.03,23.66,36.31,0.0,0.0,55.97,16.51,27.52,286.4924151180203,13.405275999806545,0.1589033,48021.42,1.0
data_2191,grad24-TiCr measure 10 indent 1,0.0,0.0,31.5,25.42,43.08,0.0,0.0,46.63,18.79,34.57,273.24114356971074,14.068659301457064,0.119968,47208.23,1.0
data_2192,grad24-TiCr measure 10 indent 2,0.0,0.0,31.5,25.42,43.08,0.0,0.0,46.63,18.79,34.57,278.1773024640144,14.171271191454949,0.119968,47208.23,1.0
data_2193,grad24-TiCr measure 10 indent 3,0.0,0.0,31.5,25.42,43.08,0.0,0.0,46.63,18.79,34.57,260.8677033908643,13.549721461968002,0.119968,47208.23,1.0
data_2194,grad24-TiCr measure 10 indent 4,0.0,0.0,31.5,25.42,43.08,0.0,0.0,46.63,18.79,34.57,272.92716317820526,13.394890307134618,0.119968,47208.23,1.0
data_2195,grad24-TiCr measure 10 indent 5,0.0,0.0,31.5,25.42,43.08,0.0,0.0,46.63,18.79,34.57,264.2060900649961,14.001510030544377,0.119968,47208.23,1.0
data_2196,grad24-TiCr measure 11 indent 1,0.0,0.0,24.97,26.51,48.52,0.0,0.0,38.71,20.52,40.77,0,0,0.06224399,43015.57,1.0
data_2197,grad24-TiCr measure 11 indent 2,0.0,0.0,24.97,26.51,48.52,0.0,0.0,38.71,20.52,40.77,281.6301522752166,15.508041960911909,0.06224399,43015.57,1.0
data_2198,grad24-TiCr measure 11 indent 3,0.0,0.0,24.97,26.51,48.52,0.0,0.0,38.71,20.52,40.77,271.9914170220717,13.921779249076339,0.06224399,43015.57,1.0
data_2199,grad24-TiCr measure 11 indent 4,0.0,0.0,24.97,26.51,48.52,0.0,0.0,38.71,20.52,40.77,241.73193669068533,12.575648814765522,0.06224399,43015.57,1.0
data_2200,grad24-TiCr measure 11 indent 5,0.0,0.0,24.97,26.51,48.52,0.0,0.0,38.71,20.52,40.77,251.8522449230955,12.862593280867886,0.06224399,43015.57,1.0
data_2201,grad25-Mo measure 1 indent 1,2.01,2.72,92.57,0.62,2.08,1.94,2.68,93.93,0.31,1.15,345.44753009929275,11.112298329173424,0.9286646000000001,130766.3,1.0
data_2202,grad25-Mo measure 1 indent 2,2.01,2.72,92.57,0.62,2.08,1.94,2.68,93.93,0.31,1.15,328.93707923138675,10.146898430822247,0.9286646000000001,130766.3,1.0
data_2203,grad25-Mo measure 1 indent 3,2.01,2.72,92.57,0.62,2.08,1.94,2.68,93.93,0.31,1.15,324.6009598394849,10.01928097875237,0.9286646000000001,130766.3,1.0
data_2204,grad25-Mo measure 1 indent 4,2.01,2.72,92.57,0.62,2.08,1.94,2.68,93.93,0.31,1.15,337.6231941157815,9.980774061274431,0.9286646000000001,130766.3,1.0
data_2205,grad25-Mo measure 1 indent 5,2.01,2.72,92.57,0.62,2.08,1.94,2.68,93.93,0.31,1.15,343.70578338055896,9.822076187141164,0.9286646000000001,130766.3,1.0
data_2206,grad25-Mo measure 2 indent 1,2.01,3.25,91.35,0.87,2.52,1.95,3.21,93.01,0.44,1.39,336.150594972127,10.362502771527556,0.9280223,131976.5,1.0
data_2207,grad25-Mo measure 2 indent 2,2.01,3.25,91.35,0.87,2.52,1.95,3.21,93.01,0.44,1.39,328.6145123350968,10.715982446209974,0.9280223,131976.5,1.0
data_2208,grad25-Mo measure 2 indent 3,2.01,3.25,91.35,0.87,2.52,1.95,3.21,93.01,0.44,1.39,323.72480071556276,10.357439016026575,0.9280223,131976.5,1.0
data_2209,grad25-Mo measure 2 indent 4,2.01,3.25,91.35,0.87,2.52,1.95,3.21,93.01,0.44,1.39,312.3520306931486,10.464859639480933,0.9280223,131976.5,1.0
data_2210,grad25-Mo measure 2 indent 5,2.01,3.25,91.35,0.87,2.52,1.95,3.21,93.01,0.44,1.39,331.08330475521177,10.436778601261825,0.9280223,131976.5,1.0
data_2211,grad25-Mo measure 3 indent 1,2.22,3.73,90.15,0.8,3.1,2.16,3.68,92.04,0.41,1.72,324.0004158444176,10.719148438488899,0.9261963,133075.7,1.0
data_2212,grad25-Mo measure 3 indent 2,2.22,3.73,90.15,0.8,3.1,2.16,3.68,92.04,0.41,1.72,324.0015715502895,10.655523548320364,0.9261963,133075.7,1.0
data_2213,grad25-Mo measure 3 indent 3,2.22,3.73,90.15,0.8,3.1,2.16,3.68,92.04,0.41,1.72,329.1850200246133,10.630010710388246,0.9261963,133075.7,1.0
data_2214,grad25-Mo measure 3 indent 4,2.22,3.73,90.15,0.8,3.1,2.16,3.68,92.04,0.41,1.72,336.27867257419115,10.437800598783447,0.9261963,133075.7,1.0
data_2215,grad25-Mo measure 3 indent 5,2.22,3.73,90.15,0.8,3.1,2.16,3.68,92.04,0.41,1.72,318.66934973907456,10.190102468713523,0.9261963,133075.7,1.0
data_2216,grad25-Mo measure 4 indent 1,2.34,4.39,88.29,1.34,3.63,2.29,4.36,90.64,0.69,2.02,313.73863739481556,11.264470609999176,0.9286834999999999,135304.0,1.0
data_2217,grad25-Mo measure 4 indent 2,2.34,4.39,88.29,1.34,3.63,2.29,4.36,90.64,0.69,2.02,327.6435895495149,10.39041713298336,0.9286834999999999,135304.0,1.0
data_2218,grad25-Mo measure 4 indent 3,2.34,4.39,88.29,1.34,3.63,2.29,4.36,90.64,0.69,2.02,315.4080599224311,10.270980100522463,0.9286834999999999,135304.0,1.0
data_2219,grad25-Mo measure 4 indent 4,2.34,4.39,88.29,1.34,3.63,2.29,4.36,90.64,0.69,2.02,303.69063361377533,10.749445165202149,0.9286834999999999,135304.0,1.0
data_2220,grad25-Mo measure 4 indent 5,2.34,4.39,88.29,1.34,3.63,2.29,4.36,90.64,0.69,2.02,287.6264923891939,10.909179519011293,0.9286834999999999,135304.0,1.0
data_2221,grad25-Mo measure 5 indent 1,2.78,4.94,86.28,1.55,4.44,2.73,4.94,89.04,0.8,2.49,277.22495946223165,9.791697033670632,0.9284264999999999,135296.0,1.0
data_2222,grad25-Mo measure 5 indent 2,2.78,4.94,86.28,1.55,4.44,2.73,4.94,89.04,0.8,2.49,304.78779146597753,10.837001126683983,0.9284264999999999,135296.0,1.0
data_2223,grad25-Mo measure 5 indent 3,2.78,4.94,86.28,1.55,4.44,2.73,4.94,89.04,0.8,2.49,289.05092600616484,11.201458872465654,0.9284264999999999,135296.0,1.0
data_2224,grad25-Mo measure 5 indent 4,2.78,4.94,86.28,1.55,4.44,2.73,4.94,89.04,0.8,2.49,299.5169938035742,10.926841124981397,0.9284264999999999,135296.0,1.0
data_2225,grad25-Mo measure 5 indent 5,2.78,4.94,86.28,1.55,4.44,2.73,4.94,89.04,0.8,2.49,305.44574369460906,10.664708883486526,0.9284264999999999,135296.0,1.0
data_2226,grad25-Mo measure 6 indent 1,2.88,5.73,83.88,1.91,5.6,2.85,5.77,87.23,0.99,3.16,276.6483896384565,10.338435564649492,0.9286624,134251.1,1.0
data_2227,grad25-Mo measure 6 indent 2,2.88,5.73,83.88,1.91,5.6,2.85,5.77,87.23,0.99,3.16,301.1790110165007,12.115882892622727,0.9286624,134251.1,1.0
data_2228,grad25-Mo measure 6 indent 3,2.88,5.73,83.88,1.91,5.6,2.85,5.77,87.23,0.99,3.16,284.84463482840073,11.148419784066292,0.9286624,134251.1,1.0
data_2229,grad25-Mo measure 6 indent 4,2.88,5.73,83.88,1.91,5.6,2.85,5.77,87.23,0.99,3.16,276.3364350482363,11.316704932505274,0.9286624,134251.1,1.0
data_2230,grad25-Mo measure 6 indent 5,2.88,5.73,83.88,1.91,5.6,2.85,5.77,87.23,0.99,3.16,286.57771225777185,10.852641408254975,0.9286624,134251.1,1.0
data_2231,grad25-Mo measure 7 indent 1,3.28,6.51,81.37,2.38,6.45,3.27,6.6,85.22,1.25,3.66,268.3291563390436,11.478424762153221,0.9172466,126834.9,1.0
data_2232,grad25-Mo measure 7 indent 2,3.28,6.51,81.37,2.38,6.45,3.27,6.6,85.22,1.25,3.66,299.01326923094496,12.610242270543374,0.9172466,126834.9,1.0
data_2233,grad25-Mo measure 7 indent 3,3.28,6.51,81.37,2.38,6.45,3.27,6.6,85.22,1.25,3.66,271.76359648636554,11.39451314309151,0.9172466,126834.9,1.0
data_2234,grad25-Mo measure 7 indent 4,3.28,6.51,81.37,2.38,6.45,3.27,6.6,85.22,1.25,3.66,268.0433731182699,11.552602299409466,0.9172466,126834.9,1.0
data_2235,grad25-Mo measure 7 indent 5,3.28,6.51,81.37,2.38,6.45,3.27,6.6,85.22,1.25,3.66,261.9270884539475,11.751770643669634,0.9172466,126834.9,1.0
data_2236,grad25-Mo measure 8 indent 1,3.78,7.58,77.99,2.92,7.73,3.8,7.76,82.47,1.54,4.43,267.4708583334708,11.948297082100744,0.915271,109077.2,1.0
data_2237,grad25-Mo measure 8 indent 2,3.78,7.58,77.99,2.92,7.73,3.8,7.76,82.47,1.54,4.43,264.35044485456825,14.0965495485785,0.915271,109077.2,1.0
data_2238,grad25-Mo measure 8 indent 3,3.78,7.58,77.99,2.92,7.73,3.8,7.76,82.47,1.54,4.43,269.6041697974002,12.01662969702992,0.915271,109077.2,1.0
data_2239,grad25-Mo measure 8 indent 4,3.78,7.58,77.99,2.92,7.73,3.8,7.76,82.47,1.54,4.43,244.17078394637642,10.32449192373409,0.915271,109077.2,1.0
data_2240,grad25-Mo measure 8 indent 5,3.78,7.58,77.99,2.92,7.73,3.8,7.76,82.47,1.54,4.43,242.6147250166092,11.630160182935967,0.915271,109077.2,1.0
data_2241,grad25-Mo measure 9 indent 1,3.92,8.42,76.02,2.84,8.8,3.96,8.67,80.79,1.5,5.07,250.22551459149955,12.732470657744315,0.9260280000000001,125124.6,1.0
data_2242,grad25-Mo measure 9 indent 2,3.92,8.42,76.02,2.84,8.8,3.96,8.67,80.79,1.5,5.07,251.7089424030843,12.254686152681312,0.9260280000000001,125124.6,1.0
data_2243,grad25-Mo measure 9 indent 3,3.92,8.42,76.02,2.84,8.8,3.96,8.67,80.79,1.5,5.07,243.8479365181122,12.267588977460349,0.9260280000000001,125124.6,1.0
data_2244,grad25-Mo measure 9 indent 4,3.92,8.42,76.02,2.84,8.8,3.96,8.67,80.79,1.5,5.07,237.8092246669305,12.939678354965992,0.9260280000000001,125124.6,1.0
data_2245,grad25-Mo measure 9 indent 5,3.92,8.42,76.02,2.84,8.8,3.96,8.67,80.79,1.5,5.07,258.3205528089256,12.608444355018063,0.9260280000000001,125124.6,1.0
data_2246,grad25-Mo measure 10 indent 1,4.39,9.52,72.5,3.42,10.16,4.48,9.9,77.87,1.84,5.91,237.34189015055622,13.272682271234316,0.9273981,122707.8,1.0
data_2247,grad25-Mo measure 10 indent 2,4.39,9.52,72.5,3.42,10.16,4.48,9.9,77.87,1.84,5.91,237.76795052301526,12.859786314527515,0.9273981,122707.8,1.0
data_2248,grad25-Mo measure 10 indent 3,4.39,9.52,72.5,3.42,10.16,4.48,9.9,77.87,1.84,5.91,239.327852202873,12.997361039907574,0.9273981,122707.8,1.0
data_2249,grad25-Mo measure 10 indent 4,4.39,9.52,72.5,3.42,10.16,4.48,9.9,77.87,1.84,5.91,241.63586601384446,12.874620937769166,0.9273981,122707.8,1.0
data_2250,grad25-Mo measure 10 indent 5,4.39,9.52,72.5,3.42,10.16,4.48,9.9,77.87,1.84,5.91,237.54367832055868,13.046219653431827,0.9273981,122707.8,1.0
data_2251,grad25-Mo measure 11 indent 1,4.94,10.66,69.03,3.57,11.81,5.09,11.19,74.85,1.93,6.94,205.64452046522888,11.66922495814221,0.9253429,119420.9,1.0
data_2252,grad25-Mo measure 11 indent 2,4.94,10.66,69.03,3.57,11.81,5.09,11.19,74.85,1.93,6.94,223.29831242917197,13.511838385290362,0.9253429,119420.9,1.0
data_2253,grad25-Mo measure 11 indent 3,4.94,10.66,69.03,3.57,11.81,5.09,11.19,74.85,1.93,6.94,223.29804408526587,13.611760934821888,0.9253429,119420.9,1.0
data_2254,grad25-Mo measure 11 indent 4,4.94,10.66,69.03,3.57,11.81,5.09,11.19,74.85,1.93,6.94,224.0386552856226,13.880803520608263,0.9253429,119420.9,1.0
data_2255,grad25-Mo measure 11 indent 5,4.94,10.66,69.03,3.57,11.81,5.09,11.19,74.85,1.93,6.94,220.95986533889462,13.582188168221634,0.9253429,119420.9,1.0
data_2256,grad25-Mo measure 12 indent 1,6.19,11.78,64.53,5.51,11.99,6.46,12.53,70.86,3.02,7.14,226.99151181227887,16.874059199457466,0.34990340000000003,56427.76,1.0
data_2257,grad25-Mo measure 12 indent 2,6.19,11.78,64.53,5.51,11.99,6.46,12.53,70.86,3.02,7.14,206.48211235627858,13.054592878387908,0.34990340000000003,56427.76,1.0
data_2258,grad25-Mo measure 12 indent 3,6.19,11.78,64.53,5.51,11.99,6.46,12.53,70.86,3.02,7.14,201.0132914049412,13.798591185439761,0.34990340000000003,56427.76,1.0
data_2259,grad25-Mo measure 12 indent 4,6.19,11.78,64.53,5.51,11.99,6.46,12.53,70.86,3.02,7.14,219.5393981270065,15.32585852313386,0.34990340000000003,56427.76,1.0
data_2260,grad25-Mo measure 12 indent 5,6.19,11.78,64.53,5.51,11.99,6.46,12.53,70.86,3.02,7.14,199.4910808981379,13.880211295704513,0.34990340000000003,56427.76,1.0
data_2261,grad25-NbTiZrCr measure 1 indent 1,6.13,12.69,61.68,4.76,14.73,6.47,13.63,68.41,2.64,8.85,262.5041091194892,16.00240729794804,0.3231407,64444.01,1.0
data_2262,grad25-NbTiZrCr measure 1 indent 2,6.13,12.69,61.68,4.76,14.73,6.47,13.63,68.41,2.64,8.85,257.6523873765554,16.234084632184103,0.3231407,64444.01,1.0
data_2263,grad25-NbTiZrCr measure 1 indent 3,6.13,12.69,61.68,4.76,14.73,6.47,13.63,68.41,2.64,8.85,278.8975838340941,16.28309196379763,0.3231407,64444.01,1.0
data_2264,grad25-NbTiZrCr measure 1 indent 4,6.13,12.69,61.68,4.76,14.73,6.47,13.63,68.41,2.64,8.85,274.6157256534069,16.51555044827439,0.3231407,64444.01,1.0
data_2265,grad25-NbTiZrCr measure 1 indent 5,6.13,12.69,61.68,4.76,14.73,6.47,13.63,68.41,2.64,8.85,272.0484917827488,16.391282257938936,0.3231407,64444.01,1.0
data_2266,grad25-NbTiZrCr measure 2 indent 1,7.3,13.94,56.53,7.12,15.11,7.82,15.22,63.72,4.01,9.23,254.1196580360897,16.443335965922305,0.11954089999999999,65479.79,1.0
data_2267,grad25-NbTiZrCr measure 2 indent 2,7.3,13.94,56.53,7.12,15.11,7.82,15.22,63.72,4.01,9.23,237.99246880540514,14.622646193243877,0.11954089999999999,65479.79,1.0
data_2268,grad25-NbTiZrCr measure 2 indent 3,7.3,13.94,56.53,7.12,15.11,7.82,15.22,63.72,4.01,9.23,238.56239632144832,14.43278313272717,0.11954089999999999,65479.79,1.0
data_2269,grad25-NbTiZrCr measure 2 indent 4,7.3,13.94,56.53,7.12,15.11,7.82,15.22,63.72,4.01,9.23,239.9405951138846,15.048476027566021,0.11954089999999999,65479.79,1.0
data_2270,grad25-NbTiZrCr measure 2 indent 5,7.3,13.94,56.53,7.12,15.11,7.82,15.22,63.72,4.01,9.23,255.48375889382433,15.2266997124255,0.11954089999999999,65479.79,1.0
data_2271,grad25-NbTiZrCr measure 3 indent 1,8.22,14.87,52.04,8.68,16.19,8.94,16.48,59.57,4.96,10.04,239.66105702458816,15.596603967275458,0.11280989999999999,64952.8,1.0
data_2272,grad25-NbTiZrCr measure 3 indent 2,8.22,14.87,52.04,8.68,16.19,8.94,16.48,59.57,4.96,10.04,223.04423280448486,15.269650788884157,0.11280989999999999,64952.8,1.0
data_2273,grad25-NbTiZrCr measure 3 indent 3,8.22,14.87,52.04,8.68,16.19,8.94,16.48,59.57,4.96,10.04,217.8589079286643,13.7903297871297,0.11280989999999999,64952.8,1.0
data_2274,grad25-NbTiZrCr measure 3 indent 4,8.22,14.87,52.04,8.68,16.19,8.94,16.48,59.57,4.96,10.04,224.68145675165368,13.385058647692418,0.11280989999999999,64952.8,1.0
data_2275,grad25-NbTiZrCr measure 3 indent 5,8.22,14.87,52.04,8.68,16.19,8.94,16.48,59.57,4.96,10.04,226.96872560690488,14.91558167144962,0.11280989999999999,64952.8,1.0
data_2276,grad25-NbTiZrCr measure 4 indent 1,8.8,16.06,47.47,9.89,17.77,9.74,18.09,55.22,5.75,11.2,201.25371952530142,13.62862710988893,0.1002876,64632.4,1.0
data_2277,grad25-NbTiZrCr measure 4 indent 2,8.8,16.06,47.47,9.89,17.77,9.74,18.09,55.22,5.75,11.2,206.2885899292315,13.950547120026824,0.1002876,64632.4,1.0
data_2278,grad25-NbTiZrCr measure 4 indent 3,8.8,16.06,47.47,9.89,17.77,9.74,18.09,55.22,5.75,11.2,205.51363183157724,14.023814860624386,0.1002876,64632.4,1.0
data_2279,grad25-NbTiZrCr measure 4 indent 4,8.8,16.06,47.47,9.89,17.77,9.74,18.09,55.22,5.75,11.2,223.17568311652616,14.747875913887306,0.1002876,64632.4,1.0
data_2280,grad25-NbTiZrCr measure 4 indent 5,8.8,16.06,47.47,9.89,17.77,9.74,18.09,55.22,5.75,11.2,204.3540462486219,13.295774289905664,0.1002876,64632.4,1.0
data_2281,grad25-NbTiZrCr measure 5 indent 1,9.07,17.0,42.19,11.18,20.56,10.26,19.6,50.23,6.64,13.26,193.68001826112206,13.089503695991068,0.09248769,63656.37,1.0
data_2282,grad25-NbTiZrCr measure 5 indent 2,9.07,17.0,42.19,11.18,20.56,10.26,19.6,50.23,6.64,13.26,188.64282947609234,13.606562589892189,0.09248769,63656.37,1.0
data_2283,grad25-NbTiZrCr measure 5 indent 3,9.07,17.0,42.19,11.18,20.56,10.26,19.6,50.23,6.64,13.26,188.575138264587,14.039174603296763,0.09248769,63656.37,1.0
data_2284,grad25-NbTiZrCr measure 5 indent 4,9.07,17.0,42.19,11.18,20.56,10.26,19.6,50.23,6.64,13.26,184.40849178671434,13.573170844492841,0.09248769,63656.37,1.0
data_2285,grad25-NbTiZrCr measure 5 indent 5,9.07,17.0,42.19,11.18,20.56,10.26,19.6,50.23,6.64,13.26,188.6087462732029,14.744496528269801,0.09248769,63656.37,1.0
data_2286,grad25-NbTiZrCr measure 6 indent 1,8.54,17.73,37.8,11.23,24.71,9.89,20.92,46.05,6.83,16.31,176.69988159232,14.382809356943852,0.156223,67967.46,1.0
data_2287,grad25-NbTiZrCr measure 6 indent 2,8.54,17.73,37.8,11.23,24.71,9.89,20.92,46.05,6.83,16.31,182.77798397827053,14.428415745750788,0.156223,67967.46,1.0
data_2288,grad25-NbTiZrCr measure 6 indent 3,8.54,17.73,37.8,11.23,24.71,9.89,20.92,46.05,6.83,16.31,173.47143653876734,14.514184310430608,0.156223,67967.46,1.0
data_2289,grad25-NbTiZrCr measure 6 indent 4,8.54,17.73,37.8,11.23,24.71,9.89,20.92,46.05,6.83,16.31,177.9862944328521,15.193894867854905,0.156223,67967.46,1.0
data_2290,grad25-NbTiZrCr measure 6 indent 5,8.54,17.73,37.8,11.23,24.71,9.89,20.92,46.05,6.83,16.31,179.86614326167165,14.524507826105573,0.156223,67967.46,1.0
data_2291,grad25-NbTiZrCr measure 7 indent 1,8.96,18.45,32.65,13.4,26.55,10.63,22.3,40.75,8.35,17.96,165.25111511976277,12.671982815497696,0.09786812,63511.72,1.0
data_2292,grad25-NbTiZrCr measure 7 indent 2,8.96,18.45,32.65,13.4,26.55,10.63,22.3,40.75,8.35,17.96,167.78468452599913,14.125171364584705,0.09786812,63511.72,1.0
data_2293,grad25-NbTiZrCr measure 7 indent 3,8.96,18.45,32.65,13.4,26.55,10.63,22.3,40.75,8.35,17.96,167.5686547587132,13.340469335745293,0.09786812,63511.72,1.0
data_2294,grad25-NbTiZrCr measure 7 indent 4,8.96,18.45,32.65,13.4,26.55,10.63,22.3,40.75,8.35,17.96,171.69414425588374,13.666548785624087,0.09786812,63511.72,1.0
data_2295,grad25-NbTiZrCr measure 7 indent 5,8.96,18.45,32.65,13.4,26.55,10.63,22.3,40.75,8.35,17.96,161.27884329621418,13.73444735285382,0.09786812,63511.72,1.0
data_2296,grad25-NbTiZrCr measure 8 indent 1,10.38,19.72,28.67,15.63,25.59,12.44,24.08,36.14,9.84,17.49,142.08687064967756,11.421046975461099,0.07968588,56373.21,1.0
data_2297,grad25-NbTiZrCr measure 8 indent 2,10.38,19.72,28.67,15.63,25.59,12.44,24.08,36.14,9.84,17.49,163.9972402283759,15.516052002195591,0.07968588,56373.21,1.0
data_2298,grad25-NbTiZrCr measure 8 indent 3,10.38,19.72,28.67,15.63,25.59,12.44,24.08,36.14,9.84,17.49,182.0689321704693,15.688889703807043,0.07968588,56373.21,1.0
data_2299,grad25-NbTiZrCr measure 8 indent 4,10.38,19.72,28.67,15.63,25.59,12.44,24.08,36.14,9.84,17.49,152.68280851936544,12.377023744759732,0.07968588,56373.21,1.0
data_2300,grad25-NbTiZrCr measure 8 indent 5,10.38,19.72,28.67,15.63,25.59,12.44,24.08,36.14,9.84,17.49,138.0507532014053,11.484543036411461,0.07968588,56373.21,1.0
data_2301,grad25-NbTiZrCr measure 9 indent 1,10.22,20.31,24.11,14.92,30.44,12.55,25.4,31.13,9.62,21.31,159.0204758936225,16.74873363104921,0.0452491,57112.07,1.0
data_2302,grad25-NbTiZrCr measure 9 indent 2,10.22,20.31,24.11,14.92,30.44,12.55,25.4,31.13,9.62,21.31,119.229171711999,11.581673117022836,0.0452491,57112.07,1.0
data_2303,grad25-NbTiZrCr measure 9 indent 3,10.22,20.31,24.11,14.92,30.44,12.55,25.4,31.13,9.62,21.31,130.42682935358494,11.331626639929315,0.0452491,57112.07,1.0
data_2304,grad25-NbTiZrCr measure 9 indent 4,10.22,20.31,24.11,14.92,30.44,12.55,25.4,31.13,9.62,21.31,125.19605839538335,11.173554723838553,0.0452491,57112.07,1.0
data_2305,grad25-NbTiZrCr measure 9 indent 5,10.22,20.31,24.11,14.92,30.44,12.55,25.4,31.13,9.62,21.31,128.12572898541035,10.94698770702089,0.0452491,57112.07,1.0
data_2306,grad25-NbTiZrCr measure 10 indent 1,10.57,21.21,20.66,16.09,31.48,13.16,26.9,27.07,10.52,22.35,115.1049134987102,11.052212052910699,0.03598078,54424.76,1.0
data_2307,grad25-NbTiZrCr measure 10 indent 2,10.57,21.21,20.66,16.09,31.48,13.16,26.9,27.07,10.52,22.35,118.67238892629045,10.963425584087675,0.03598078,54424.76,1.0
data_2308,grad25-NbTiZrCr measure 10 indent 3,10.57,21.21,20.66,16.09,31.48,13.16,26.9,27.07,10.52,22.35,114.89416989307676,11.32972333498439,0.03598078,54424.76,1.0
data_2309,grad25-NbTiZrCr measure 10 indent 4,10.57,21.21,20.66,16.09,31.48,13.16,26.9,27.07,10.52,22.35,116.52453680574313,11.054612102561626,0.03598078,54424.76,1.0
data_2310,grad25-NbTiZrCr measure 10 indent 5,10.57,21.21,20.66,16.09,31.48,13.16,26.9,27.07,10.52,22.35,119.7453352519457,11.031475288933407,0.03598078,54424.76,1.0
data_2311,grad25-NbTiZrCr measure 11 indent 1,11.11,22.05,17.05,17.24,32.56,14.04,28.38,22.67,11.44,23.46,107.50598801075284,11.037628681121065,0.0147478,35343.68,0
data_2312,grad25-NbTiZrCr measure 11 indent 2,11.11,22.05,17.05,17.24,32.56,14.04,28.38,22.67,11.44,23.46,109.92963000008933,10.885480775379047,0.0147478,35343.68,0
data_2313,grad25-NbTiZrCr measure 11 indent 3,11.11,22.05,17.05,17.24,32.56,14.04,28.38,22.67,11.44,23.46,111.47576640581634,10.83059311857663,0.0147478,35343.68,0
data_2314,grad25-NbTiZrCr measure 11 indent 4,11.11,22.05,17.05,17.24,32.56,14.04,28.38,22.67,11.44,23.46,110.69270470436491,10.665660107117972,0.0147478,35343.68,0
data_2315,grad25-NbTiZrCr measure 11 indent 5,11.11,22.05,17.05,17.24,32.56,14.04,28.38,22.67,11.44,23.46,111.21525175603972,10.840704787661483,0.0147478,35343.68,0
data_2316,grad25-NbTiZrCr measure 12 indent 1,11.44,22.97,14.44,17.94,33.21,14.6,29.85,19.38,12.02,24.15,104.6046006860335,10.79110001018013,0.0147478,35343.68,0
data_2317,grad25-NbTiZrCr measure 12 indent 2,11.44,22.97,14.44,17.94,33.21,14.6,29.85,19.38,12.02,24.15,107.32558740160533,10.459822620752039,0.0147478,35343.68,0
data_2318,grad25-NbTiZrCr measure 12 indent 3,11.44,22.97,14.44,17.94,33.21,14.6,29.85,19.38,12.02,24.15,108.00142423375127,10.551571259431418,0.0147478,35343.68,0
data_2319,grad25-NbTiZrCr measure 12 indent 4,11.44,22.97,14.44,17.94,33.21,14.6,29.85,19.38,12.02,24.15,109.1946238502526,10.372981592905699,0.0147478,35343.68,0
data_2320,grad25-NbTiZrCr measure 12 indent 5,11.44,22.97,14.44,17.94,33.21,14.6,29.85,19.38,12.02,24.15,102.77903897036555,10.725056037288548,0.0147478,35343.68,0
